Repository: collnsmith/ruo2-ctr-sim

# CTR fits for the CUS OH coverage, 4.1 and 7 nm films (5 Nov 2026)

`summary.pdf` is the one-page result (figures `fig1..3_*.png`, built by `make_summary.py`). Every number
in it comes from the files below.

| File | What it is |
|---|---|
| `both_films_autofit.ctrproj.json` | Both films from start to finish: 26 rod scans (no specular), a fresh model, film per film, surface per film and potential, a scale per scan (`autofit.py`; log and summary `both_films_autofit.*`) |

File: analysis/2026-11-05_oh_fits/both_films_autofit.ctrproj.json (part 1 of 33)
{
 "format": "ctrfit-project",
 "version": 1,
 "ctrfit": "0.1.0",
 "name": "both films, autofit",
 "notes": "",
 "saved": "2026-11-05T22:31:05+00:00",
 "model": {
  "template": "rutile110_film",
  "options": {
   "water_layer": false,
   "water_layer_site": "cus"
  },
  "settings": {
   "relaxed_rod_mode": "coherent_only"
  },
  "parameters": [
   {
    "name": "thickness_mean_tl",
    "value": 20.0,
    "min": 1.0,
    "max": 300.0,
    "fit": false,
    "unit": "TL",
    "description": "Mean film thickness in (110) trilayers (continuous; Gaussian weights over whole trilayers)",
    "group": "film",
    "expr": null
   },
   {
    "name": "thickness_spread_tl",
    "value": 0.991122907300563,
    "min": 0.3,
    "max": 3.0,
    "fit": false,
    "unit": "TL",
    "description": "rms lateral thickness spread in trilayers (at least 0.3 TL is used, to keep the fit smooth)",
    "group": "film",
    "expr": null
   },
   {
    "name": "roughness_tl",
    "value": 0.4955614536502815,
    "min": 0.2,
    "max": 2.0,
    "fit": false,
    "unit": "TL",
    "description": "rms roughness of the film top in trilayers",
    "group": "film",
    "expr": null
   },
   {
    "name": "eps_perp",
    "value": 1.6500000000000001,
    "min": -0.5,
    "max": 2.3,
    "fit": false,
    "unit": "%",
    "description": "Out-of-plane strain of the commensurate film vs bulk RuO2",
    "group": "film",
    "expr": null
   },
   {
    "name": "interface_A",
    "value": 3.2384487724151456,
    "min": 3.0,
    "max": 3.5,
    "fit": false,
    "unit": "\u00c5",
    "description": "Top TiO2 metal plane to first RuO2 metal plane (about 3.24 \u00c5: the mean of the two (110) spacings)",
    "group": "film",
    "expr": null
   },
   {
    "name": "polar_A",
    "value": 0.085,
    "min": -0.3,
    "max": 0.3,
    "fit": false,
    "unit": "\u00c5",
    "description": "Interface polar shift in RuO2: cation minus anion along [110] in the first film trilayer (its O move down), decaying as exp(-n / polar_tl) into the film (0: off)",
    "group": "film",
    "expr": null
   },
   {
    "name": "polar_sub_A",
    "value": 0.063,
    "min": -0.3,
    "max": 0.3,
    "fit": false,
    "unit": "\u00c5",
    "description": "Interface polar shift in TiO2: the same in the top substrate trilayer, decaying with polar_sub_tl (0: off)",
    "group": "film",
    "expr": null
   },
   {
    "name": "polar_tl",
    "value": 1.5,
    "min": 0.3,
    "max": 10.0,
    "fit": false,
    "unit": "TL",
    "description": "Decay length of the interface polar shift into the RuO2 film",
    "group": "film",
    "expr": null
   },
   {
    "name": "polar_sub_tl",
    "value": 5.0,
    "min": 0.3,
    "max": 10.0,
    "fit": false,
    "unit": "TL",
    "description": "Decay length of the interface polar shift into the TiO2",
    "group": "film",
    "expr": null
   },
   {
    "name": "relax_001",
    "value": 0.0,
    "min": 0.0,
    "max": 1.0,
    "fit": false,
    "unit": "",
    "description": "[001] relaxation of the film above the commensurate part (0 commensurate, 1 bulk)",
    "group": "film",
    "expr": null
   },
   {
    "name": "coherent_tl",
    "value": 12.0,
    "min": 0.0,
    "max": 300.0,
    "fit": false,
    "unit": "TL",
    "description": "Commensurate bottom part in trilayers (rounded to a whole number; keep fixed)",
    "group": "film",
    "expr": null
   },
   {
    "name": "b_top_extra",
    "value": 0.0,
    "min": 0.0,
    "max": 20.0,
    "fit": false,
    "unit": "\u00c5\u00b2",
    "description": "Extra B factor of the relaxed part",
    "group": "film",
    "expr": null
   },
   {
    "name": "b_film_Ru",
    "value": 0.4,
    "min": 0.0,
    "max": 10.0,
    "fit": false,
    "unit": "\u00c5\u00b2",
    "description": "B factor of buried RuO2 Ru",
    "group": "film",
    "expr": null
   },
   {
    "name": "b_film_O",
    "value": 0.6,
    "min": 0.0,
    "max": 10.0,
    "fit": false,
    "unit": "\u00c5\u00b2",
    "description": "B factor of buried RuO2 O",
    "group": "film",
    "expr": null
   },
   {
    "name": "b_sub_Ti",
    "value": 0.35,
    "min": 0.0,
    "max": 10.0,
    "fit": false,
    "unit": "\u00c5\u00b2",
    "description": "B factor of TiO2 Ti",
    "group": "film",
    "expr": null
   },
   {
    "name": "b_sub_O",
    "value": 0.55,
    "min": 0.0,
    "max": 10.0,
    "fit": false,
    "unit": "\u00c5\u00b2",
    "description": "B factor of TiO2 O",
    "group": "film",
    "expr": null
   },
   {
    "name": "ns_B_O",
    "value": 0.0,
    "min": 0.0,
    "max": 30.0,
    "fit": false,
    "unit": "\u00c5\u00b2",
    "description": "Extra B factor of lattice O in the near-surface region (top ns_tl trilayers, a fixed setting)",
    "group": "film",
    "expr": null
   },
   {
    "name": "ns_du",
    "value": 0.0,
    "min": -0.03,
    "max": 0.03,
    "fit": false,
    "unit": "",
    "description": "Change of the rutile O parameter u in the near-surface region (top ns_tl trilayers)",
    "group": "film",
    "expr": null
   },
   {
    "name": "b_surf_Ru",
    "value": 0.6,
    "min": 0.0,
    "max": 20.0,
    "fit": false,
    "unit": "\u00c5\u00b2",
    "description": "B factor of Ru in the exposed (top) trilayer",
    "group": "surface",
    "expr": null
   },
   {
    "name": "b_surf_O",
    "value": 0.30000000000000004,
    "min": 0.3,
    "max": 5.0,
    "fit": true,
    "unit": "\u00c5\u00b2",
    "description": "B factor of lattice O in the exposed trilayer",
    "group": "surface",
    "expr": null
   },
   {
    "name": "dz_Ru6f",
    "value": 0.035596568536544054,
    "min": -0.15,
    "max": 0.15,
    "fit": true,
    "unit": "\u00c5",
    "description": "Outward shift of top-layer 6-fold Ru",
    "group": "surface",
    "expr": null
   },
   {
    "name": "dz_Obr",
    "value": 0.1,
    "min": -0.2,
    "max": 0.4,
    "fit": false,
    "unit": "\u00c5",
    "description": "Outward shift of top-layer bridging O",
    "group": "surface",
    "expr": null
   },
   {
    "name": "dz_Oip",
    "value": 0.0,
    "min": -0.5,
    "max": 0.5,
    "fit": false,
    "unit": "\u00c5",
    "description": "Outward shift of top-layer in-plane O",
    "group": "surface",
    "expr": null
   },
   {
    "name": "dz_Rucus_vac",
    "value": 0.0,
    "min": -0.5,
    "max": 0.5,
    "fit": false,
    "unit": "\u00c5",
    "description": "Outward shift of an empty CUS Ru",
    "group": "surface",
    "expr": null
   },
   {
    "name": "dz_Rucus_OH",
    "value": 0.0,
    "min": -0.5,
    "max": 0.5,
    "fit": false,
    "unit": "\u00c5",
    "description": "Outward shift of a CUS Ru under OH",
    "group": "surface",
    "expr": null
   },
   {
    "name": "dz_Rucus_H2O",
    "value": 0.0,
    "min": -0.5,
    "max": 0.5,
    "fit": false,
    "unit": "\u00c5",
    "description": "Outward shift of a CUS Ru under H2O",
    "group": "surface",
    "expr": null
   },
   {
    "name": "dz_Rucus_O",
    "value": 0.0,
    "min": -0.5,
    "max": 0.5,
    "fit": false,
    "unit": "\u00c5",
    "description": "Outward shift of a CUS Ru under oxo O",
    "group": "surface",
    "expr": null
   },
   {
    "name": "theta",
    "value": 0.9,
    "min": 0.5,
    "max": 1.0,
    "fit": false,
    "unit": "",
    "description": "Coverage of the CUS sites (OH + H2O + O)",
    "group": "surface",
    "expr": null
   },
   {
    "name": "x_OH",
    "value": 0.5,
    "min": 0.0,
    "max": 1.0,
    "fit": false,
    "unit": "",
    "description": "OH share of the OH + H2O species",
    "group": "surface",
    "expr": null
   },
   {
    "name": "x_O",
    "value": 0.0,
    "min": 0.0,
    "max": 1.0,
    "fit": false,
    "unit": "",
    "description": "Oxo O share of the covered CUS sites",
    "group": "surface",
    "expr": null
   },
   {
    "name": "z_OH",
    "value": 2.07,
    "min": 1.0,
    "max": 4.0,
    "fit": false,
    "unit": "\u00c5",
    "description": "Height of the OH oxygen above its CUS Ru",
    "group": "surface",
    "expr": null
   },
   {
    "name": "z_H2O",
    "value": 2.664796009417441,
    "min": 2.15,
    "max": 2.9,
    "fit": true,
    "unit": "\u00c5",
    "description": "Height of the H2O oxygen above its CUS Ru",
    "group": "surface",
    "expr": null
   },
   {
    "name": "z_O",
    "value": 1.7,
    "min": 1.0,
    "max": 4.0,
    "fit": false,
    "unit": "\u00c5",
    "description": "Height of the oxo O above its CUS Ru",
    "group": "surface",
    "expr": null
   },
   {
    "name": "B_OH",
    "value": 1.5,
    "min": 0.0,
    "max": 30.0,
    "fit": false,
    "unit": "\u00c5\u00b2",
    "description": "B factor of the OH oxygen",
    "group": "surface",
    "expr": null
   },
   {
    "name": "B_H2O",
    "value": 2.5,
    "min": 0.0,
    "max": 30.0,
    "fit": false,
    "unit": "\u00c5\u00b2",
    "description": "B factor of the H2O oxygen",
    "group": "surface",
    "expr": null
   },
   {
    "name": "B_O",
    "value": 1.0,
    "min": 0.0,
    "max": 30.0,
    "fit": false,
    "unit": "\u00c5\u00b2",
    "description": "B factor of the oxo O",
    "group": "surface",
    "expr": null
   },
   {
    "name": "el_z0",
    "value": 3.5,
    "min": 0.0,
    "max": 20.0,
    "fit": false,
    "unit": "\u00c5",
    "description": "Onset of the bulk electrolyte above the top metal plane",
    "group": "surface",
    "expr": null
   },
   {
    "name": "el_sigma",
    "value": 1.0,
    "min": 0.05,
    "max": 10.0,
    "fit": false,
    "unit": "\u00c5",
    "description": "Width of the electrolyte onset",
    "group": "surface",
    "expr": null
   },
   {
    "name": "x_SO4",
    "value": 0.0,
    "min": 0.0,
    "max": 1.0,
    "fit": false,
    "unit": "",
    "description": "Adsorbed (bi)sulfate share of the covered CUS sites (0: none; monodentate SO4, its upper O ring averaged)",
    "group": "surface",
    "expr": null
   },
   {
    "name": "z_SO4",
    "value": 2.1,
    "min": 1.0,
    "max": 4.0,
    "fit": false,
    "unit": "\u00c5",
    "description": "Height of the sulfate's bonding O above its CUS Ru",
    "group": "surface",
    "expr": null
   },
   {
    "name": "B_SO4",
    "value": 4.0,
    "min": 0.0,
    "max": 40.0,
    "fit": false,
    "unit": "\u00c5\u00b2",
    "description": "B factor of the sulfate S and O",
    "group": "surface",
    "expr": null
   },
   {
    "name": "dz_Rucus_SO4",
    "value": 0.0,
    "min": -0.5,
    "max": 0.5,
    "fit": false,
    "unit": "\u00c5",
    "description": "Outward shift of a CUS Ru under sulfate",
    "group": "surface",
    "expr": null
   },
   {
    "name": "t_liquid",
    "value": 5.0,
    "min": 0.0,
    "max": 200.0,
    "fit": false,
    "unit": "\u00b5m",
    "description": "Electrolyte film above the surface: absorption of both beams through the exit angle (0: off)",
    "group": "instrument",
    "expr": null
   },
   {
    "name": "t_window",
    "value": 7.6,
    "min": 0.0,
    "max": 100.0,
    "fit": false,
    "unit": "\u00b5m",
    "description": "Window film (Kapton) above it: absorption like t_liquid (0: off; 0.0003 inch = 7.6 \u00b5m)",
    "group": "instrument",
    "expr": null
   },
   {
    "name": "scale",
    "value": 1.0,
    "min": 1e-06,
    "max": 1000000.0,
    "fit": false,
    "unit": "",
    "description": "Overall scale of |F| (data = scale x model |F|)",
    "group": "scale",
    "expr": null
   },
   {
    "name": "ds1.scale",
    "value": 3.5010344512496676,
    "min": 1e-06,
    "max": 1000000.0,
    "fit": true,
    "unit": "",
    "description": "Scale of dataset 4.1 nm CA -0.1 V",
    "group": "scale",
    "expr": null
   },
   {
    "name": "ds2.scale",
    "value": 3.6740540225003357,
    "min": 1e-06,
    "max": 1000000.0,
    "fit": true,
    "unit": "",
    "description": "Scale of dataset 4.1 nm CA -0.238 V",
    "group": "scale",
    "expr": null
   },
   {
    "name": "ds3.scale",
    "value": 3.9763659440250416,
    "min": 1e-06,
    "max": 1000000.0,
    "fit": true,
    "unit": "",
    "description": "Scale of dataset 4.1 nm CA 0 V (-1 0)",
    "group": "scale",
    "expr": null
   },
   {
    "name": "ds4.scale",
    "value": 1.5355975283380154,
    "min": 1e-06,
    "max": 1000000.0,
    "fit": true,
    "unit": "",
    "description": "Scale of dataset 4.1 nm CA 0 V (-2 0)",
    "group": "scale",
    "expr": null
   },
   {
    "name": "ds5.scale",
    "value": 3.6128835983475973,
    "min": 1e-06,
    "max": 1000000.0,
    "fit": true,
    "unit": "",
    "description": "Scale of dataset 4.1 nm CA 0 V (0 -1)",
    "group": "scale",
    "expr": null
   },
   {
    "name": "ds6.scale",
    "value": 0.5012928629534981,
    "min": 1e-06,
    "max": 1000000.0,
    "fit": true,
    "unit": "",
    "description": "Scale of dataset 4.1 nm CA 0 V (0 2)",
    "group": "scale",
    "expr": null
   },
   {
    "name": "ds7.scale",
    "value": 3.9585411376147115,
    "min": 1e-06,
    "max": 1000000.0,
    "fit": true,
    "unit": "",
    "description": "Scale of dataset 4.1 nm CA 0.7 V (-1 0)",
    "group": "scale",
    "expr": null
   },
   {
    "name": "ds8.scale",
    "value": 1.5432959808466928,
    "min": 1e-06,
    "max": 1000000.0,
    "fit": true,
    "unit": "",
    "description": "Scale of dataset 4.1 nm CA 0.7 V (-2 0)",
    "group": "scale",
    "expr": null
   },
   {
    "name": "ds9.scale",
    "value": 3.468855714279473,
    "min": 1e-06,
    "max": 1000000.0,
    "fit": true,
    "unit": "",
    "description": "Scale of dataset 4.1 nm CA 0.7 V (0 -1)",
    "group": "scale",
    "expr": null
   },
   {
    "name": "ds10.scale",
    "value": 0.47559422755279357,
    "min": 1e-06,
    "max": 1000000.0,
    "fit": true,
    "unit": "",
    "description": "Scale of dataset 4.1 nm CA 0.7 V (0 2)",
    "group": "scale",
    "expr": null
   },
   {
    "name": "ds11.scale",
    "value": 3.478993479549925,
    "min": 1e-06,
    "max": 1000000.0,
    "fit": true,
    "unit": "",
    "description": "Scale of dataset 4.1 nm CA 0.15 V (0 -1)",
    "group": "scale",
    "expr": null
   },
   {
    "name": "ds12.scale",
    "value": 3.6384082193498837,
    "min": 1e-06,
    "max": 1000000.0,
    "fit": true,
    "unit": "",
    "description": "Scale of dataset 4.1 nm CA 0.35 V (0 -1)",
    "group": "scale",
    "expr": null
   },
   {
    "name": "ds13.scale",
    "value": 3.883756798633773,
    "min": 1e-06,
    "max": 1000000.0,
    "fit": true,
    "unit": "",
    "description": "Scale of dataset 4.1 nm OCV (-1 0)",
    "group": "scale",
    "expr": null
   },
   {
    "name": "ds14.scale",
    "value": 1.5228813093949123,
    "min": 1e-06,
    "max": 1000000.0,
    "fit": true,
    "unit": "",
    "description": "Scale of dataset 4.1 nm OCV (-2 0)",
    "group": "scale",
    "expr": null
   },
   {
    "name": "ds15.scale",
    "value": 5.5848925209155835,
    "min": 1e-06,
    "max": 1000000.0,
    "fit": true,
    "unit": "",
    "description": "Scale of dataset 4.1 nm OCV (0 -1)",
    "group": "scale",
    "expr": null
   },
   {
    "name": "ds16.scale",
    "value": 0.45858325243346565,
    "min": 1e-06,
    "max": 1000000.0,
    "fit": true,
    "unit": "",
    "description": "Scale of dataset 4.1 nm OCV (0 2)",
    "group": "scale",
    "expr": null
   },
   {
    "name": "ds17.scale",
    "value": 5.98659421938873,
    "min": 1e-06,
    "max": 1000000.0,
    "fit": true,
    "unit": "",
    "description": "Scale of dataset 7 nm CA -0.1 V (0 1)",
    "group": "scale",
    "expr": null
   },
   {
    "name": "ds18.scale",
    "value": 5.7421835722359775,
    "min": 1e-06,
    "max": 1000000.0,
    "fit": true,
    "unit": "",
    "description": "Scale of dataset 7 nm CA 0 V (0 1)",
    "group": "scale",
    "expr": null
   },
   {
    "name": "ds19.scale",
    "value": 1.3031083086107187,
    "min": 1e-06,
    "max": 1000000.0,
    "fit": true,
    "unit": "",
    "description": "Scale of dataset 7 nm CA 0 V (2 0)",
    "group": "scale",
    "expr": null
   },
   {
    "name": "ds20.scale",
    "value": 5.716147121547733,
    "min": 1e-06,
    "max": 1000000.0,
    "fit": true,
    "unit": "",
    "description": "Scale of dataset 7 nm CA 0.7 V (0 1)",
    "group": "scale",
    "expr": null
   },
   {
    "name": "ds21.scale",
    "value": 2.964134848579411,
    "min": 1e-06,
    "max": 1000000.0,
    "fit": true,
    "unit": "",
    "description": "Scale of dataset 7 nm CA 0.7 V (0 2)",
    "group": "scale",
    "expr": null
   },
   {
    "name": "ds22.scale",
    "value": 1.3091078170652635,
    "min": 1e-06,
    "max": 1000000.0,
    "fit": true,
    "unit": "",
    "description": "Scale of dataset 7 nm CA 0.7 V (2 0)",
    "group": "scale",
    "expr": null
   },
   {
    "name": "ds23.scale",
    "value": 5.9274794084072555,
    "min": 1e-06,
    "max": 1000000.0,
    "fit": true,
    "unit": "",
    "description": "Scale of dataset 7 nm CA 0.15 V (0 1)",
    "group": "scale",
    "expr": null
   },
   {
    "name": "ds24.scale",
    "value": 5.9235151861307385,
    "min": 1e-06,
    "max": 1000000.0,
    "fit": true,
    "unit": "",
    "description": "Scale of dataset 7 nm CA 0.35 V (0 1)",
    "group": "scale",
    "expr": null
   },
   {
    "name": "ds25.scale",
    "value": 5.815858197309753,
    "min": 1e-06,
    "max": 1000000.0,
    "fit": true,
    "unit": "",
    "description": "Scale of dataset 7 nm OCV (0 1)",
    "group": "scale",
    "expr": null
   },
   {
    "name": "ds26.scale",
    "value": 2.8796905679324123,
    "min": 1e-06,
    "max": 1000000.0,
    "fit": true,
    "unit": "",
    "description": "Scale of dataset 7 nm CA 0 V (0 2)",
    "group": "scale",
    "expr": null
   },
   {
    "name": "ds1.theta",
    "value": 0.9999999999999999,
    "min": 0.5,
    "max": 1.0,
    "fit": true,
    "unit": "",
    "description": "Coverage of the CUS sites (OH + H2O + O) (4.1 nm CA -0.1 V)",
    "group": "surface",
    "expr": null
   },
   {
    "name": "ds2.theta",
    "value": 0.9999999999999999,
    "min": 0.5,
    "max": 1.0,
    "fit": true,
    "unit": "",
    "description": "Coverage of the CUS sites (OH + H2O + O) (4.1 nm CA -0.238 V)",
    "group": "surface",
    "expr": null
   },
   {
    "name": "ds3.theta",
    "value": 0.5000000000000001,
    "min": 0.5,
    "max": 1.0,
    "fit": true,
    "unit": "",
    "description": "Coverage of the CUS sites (OH + H2O + O) (4.1 nm CA 0 V (-1 0))",
    "group": "surface",
    "expr": null
   },
   {
    "name": "ds4.theta",
    "value": 0.5000000000000001,
    "min": 0.5,
    "max": 1.0,
    "fit": false,
    "unit": "",
    "description": "Coverage of the CUS sites (OH + H2O + O) (4.1 nm CA 0 V (-2 0))",
    "group": "surface",
    "expr": "ds3.theta"
   },
   {
    "name": "ds5.theta",
    "value": 0.5000000000000001,
    "min": 0.5,
    "max": 1.0,
    "fit": false,
    "unit": "",
    "description": "Coverage of the CUS sites (OH + H2O + O) (4.1 nm CA 0 V (0 -1))",
    "group": "surface",
    "expr": "ds3.theta"
   },
   {
    "name": "ds6.theta",
    "value": 0.5000000000000001,
    "min": 0.5,
    "max": 1.0,
    "fit": false,
    "unit": "",
    "description": "Coverage of the CUS sites (OH + H2O + O) (4.1 nm CA 0 V (0 2))",
    "group": "surface",
    "expr": "ds3.theta"
   },
   {
    "name": "ds7.theta",
    "value": 0.5000000000000001,
    "min": 0.5,
    "max": 1.0,
    "fit": true,
    "unit": "",
    "description": "Coverage of the CUS sites (OH + H2O + O) (4.1 nm CA 0.7 V (-1 0))",
    "group": "surface",
    "expr": null
   },
   {
    "name": "ds8.theta",
    "value": 0.5000000000000001,
    "min": 0.5,
    "max": 1.0,
    "fit": false,
    "unit": "",
    "description": "Coverage of the CUS sites (OH + H2O + O) (4.1 nm CA 0.7 V (-2 0))",
    "group": "surface",
    "expr": "ds7.theta"
   },
   {
    "name": "ds9.theta",
    "value": 0.5000000000000001,
    "min": 0.5,
    "max": 1.0,
    "fit": false,
    "unit": "",
    "description": "Coverage of the CUS sites (OH + H2O + O) (4.1 nm CA 0.7 V (0 -1))",
    "group": "surface",
    "expr": "ds7.theta"
   },
   {
    "name": "ds10.theta",
    "value": 0.5000000000000001,
    "min": 0.5,
    "max": 1.0,
    "fit": false,
    "unit": "",
    "description": "Coverage of the CUS sites (OH + H2O + O) (4.1 nm CA 0.7 V (0 2))",
    "group": "surface",
    "expr": "ds7.theta"
   },
   {
    "name": "ds11.theta",
    "value": 0.9999999999999999,
    "min": 0.5,
    "max": 1.0,
    "fit": true,
    "unit": "",
    "description": "Coverage of the CUS sites (OH + H2O + O) (4.1 nm CA 0.15 V (0 -1))",
    "group": "surface",
    "expr": null
   },
   {
    "name": "ds12.theta",
    "value": 0.9999999999999999,
    "min": 0.5,
    "max": 1.0,
    "fit": true,
    "unit": "",
    "description": "Coverage of the CUS sites (OH + H2O + O) (4.1 nm CA 0.35 V (0 -1))",
    "group": "surface",
    "expr": null
   },
   {
    "name": "ds13.theta",
    "value": 0.5000000000000001,
    "min": 0.5,
    "max": 1.0,
    "fit": true,
    "unit": "",
    "description": "Coverage of the CUS sites (OH + H2O + O) (4.1 nm OCV (-1 0))",
    "group": "surface",
    "expr": null
   },
   {
    "name": "ds14.theta",
    "value": 0.5000000000000001,
    "min": 0.5,
    "max": 1.0,
    "fit": false,
    "unit": "",
    "description": "Coverage of the CUS sites (OH + H2O + O) (4.1 nm OCV (-2 0))",
    "group": "surface",
    "expr": "ds13.theta"
   },
   {
    "name": "ds15.theta",
    "value": 0.5000000000000001,
    "min": 0.5,
    "max": 1.0,
    "fit": false,
    "unit": "",
    "description": "Coverage of the CUS sites (OH + H2O + O) (4.1 nm OCV (0 -1))",
    "group": "surface",
    "expr": "ds13.theta"
   },
   {
    "name": "ds16.theta",
    "value": 0.5000000000000001,
    "min": 0.5,
    "max": 1.0,
    "fit": false,
    "unit": "",
    "description": "Coverage of the CUS sites (OH + H2O + O) (4.1 nm OCV (0 2))",
    "group": "surface",
    "expr": "ds13.theta"
   },
   {
    "name": "ds17.theta",
    "value": 0.9999919581726148,
    "min": 0.5,
    "max": 1.0,
    "fit": true,
    "unit": "",
    "description": "Coverage of the CUS sites (OH + H2O + O) (7 nm CA -0.1 V (0 1))",
    "group": "surface",
    "expr": null
   },
   {
    "name": "ds18.theta",
    "value": 0.5000000000000001,
    "min": 0.5,
    "max": 1.0,
    "fit": true,
    "unit": "",
    "description": "Coverage of the CUS sites (OH + H2O + O) (7 nm CA 0 V (0 1))",
    "group": "surface",
    "expr": null
   },
   {
    "name": "ds19.theta",
    "value": 0.5000000000000001,
    "min": 0.5,
    "max": 1.0,
    "fit": false,
    "unit": "",
    "description": "Coverage of the CUS sites (OH + H2O + O) (7 nm CA 0 V (2 0))",
    "group": "surface",
    "expr": "ds18.theta"
   },
   {
    "name": "ds20.theta",
    "value": 0.5000000000000001,
    "min": 0.5,
    "max": 1.0,
    "fit": true,
    "unit": "",
    "description": "Coverage of the CUS sites (OH + H2O + O) (7 nm CA 0.7 V (0 1))",
    "group": "surface",
    "expr": null
   },
   {
    "name": "ds21.theta",
    "value": 0.5000000000000001,
    "min": 0.5,
    "max": 1.0,
    "fit": false,
    "unit": "",
    "description": "Coverage of the CUS sites (OH + H2O + O) (7 nm CA 0.7 V (0 2))",
    "group": "surface",
    "expr": "ds20.theta"
   },
   {
    "name": "ds22.theta",
    "value": 0.5000000000000001,
    "min": 0.5,
    "max": 1.0,
    "fit": false,
    "unit": "",
    "description": "Coverage of the CUS sites (OH + H2O + O) (7 nm CA 0.7 V (2 0))",
    "group": "surface",
    "expr": "ds20.theta"
   },
   {
    "name": "ds23.theta",
    "value": 0.9999999887151604,
    "min": 0.5,
    "max": 1.0,
    "fit": true,
    "unit": "",
    "description": "Coverage of the CUS sites (OH + H2O + O) (7 nm CA 0.15 V (0 1))",
    "group": "surface",
    "expr": null
   },
   {
    "name": "ds24.theta",
    "value": 0.9999999999999999,
    "min": 0.5,
    "max": 1.0,
    "fit": true,
    "unit": "",
    "description": "Coverage of the CUS sites (OH + H2O + O) (7 nm CA 0.35 V (0 1))",
    "group": "surface",
    "expr": null
   },
   {
    "name": "ds25.theta",
    "value": 0.9999995237353676,
    "min": 0.5,
    "max": 1.0,
    "fit": true,
    "unit": "",
    "description": "Coverage of the CUS sites (OH + H2O + O) (7 nm OCV (0 1))",
    "group": "surface",
    "expr": null
   },
   {
    "name": "ds26.theta",
    "value": 0.5000000000000001,
    "min": 0.5,
    "max": 1.0,
    "fit": false,
    "unit": "",
    "description": "Coverage of the CUS sites (OH + H2O + O) (7 nm CA 0 V (0 2))",
    "group": "surface",
    "expr": "ds18.theta"
   },
   {
    "name": "ds1.x_OH",
    "value": 0.780717689284828,
    "min": 0.0,
    "max": 1.0,
    "fit": true,
    "unit": "",
    "description": "OH share of the OH + H2O species (4.1 nm CA -0.1 V)",
    "group": "surface",
    "expr": null
   },
   {
    "name": "ds2.x_OH",
    "value": 0.7311316522858581,
    "min": 0.0,
    "max": 1.0,
    "fit": true,
    "unit": "",
    "description": "OH share of the OH + H2O species (4.1 nm CA -0.238 V)",
    "group": "surface",
    "expr": null
   },
   {
    "name": "ds3.x_OH",
    "value": 8.117327454269682e-29,
    "min": 0.0,
    "max": 1.0,
    "fit": true,
    "unit": "",
    "description": "OH share of the OH + H2O species (4.1 nm CA 0 V (-1 0))",
    "group": "surface",
    "expr": null
   },
   {
    "name": "ds4.x_OH",
    "value": 8.117327454269682e-29,
    "min": 0.0,
    "max": 1.0,
    "fit": false,
    "unit": "",
    "description": "OH share of the OH + H2O species (4.1 nm CA 0 V (-2 0))",
    "group": "surface",
    "expr": "ds3.x_OH"
   },
   {
    "name": "ds5.x_OH",
    "value": 8.117327454269682e-29,
    "min": 0.0,
    "max": 1.0,
    "fit": false,
    "unit": "",
    "description": "OH share of the OH + H2O species (4.1 nm CA 0 V (0 -1))",
    "group": "surface",
    "expr": "ds3.x_OH"
   },
   {
    "name": "ds6.x_OH",
    "value": 8.117327454269682e-29,
    "min": 0.0,
    "max": 1.0,
    "fit": false,
    "unit": "",
    "description": "OH share of the OH + H2O species (4.1 nm CA 0 V (0 2))",
    "group": "surface",
    "expr": "ds3.x_OH"
   },
   {
    "name": "ds7.x_OH",
    "value": 4.746815091958113e-32,
    "min": 0.0,
    "max": 1.0,
    "fit": true,
    "unit": "",
    "description": "OH share of the OH + H2O species (4.1 nm CA 0.7 V (-1 0))",
    "group": "surface",
    "expr": null
   },
   {
    "name": "ds8.x_OH",
    "value": 4.746815091958113e-32,
    "min": 0.0,
    "max": 1.0,
    "fit": false,
    "unit": "",
    "description": "OH share of the OH + H2O species (4.1 nm CA 0.7 V (-2 0))",
    "group": "surface",
    "expr": "ds7.x_OH"
   },
   {
    "name": "ds9.x_OH",
    "value": 4.746815091958113e-32,
    "min": 0.0,
    "max": 1.0,
    "fit": false,
    "unit": "",
    "description": "OH share of the OH + H2O species (4.1 nm CA 0.7 V (0 -1))",
    "group": "surface",
    "expr": "ds7.x_OH"
   },
   {
    "name": "ds10.x_OH",
    "value": 4.746815091958113e-32,
    "min": 0.0,
    "max": 1.0,
    "fit": false,
    "unit": "",
    "description": "OH share of the OH + H2O species (4.1 nm CA 0.7 V (0 2))",
    "group": "surface",
    "expr": "ds7.x_OH"
   },
   {
    "name": "ds11.x_OH",
    "value": 0.7951140876321615,
    "min": 0.0,
    "max": 1.0,
    "fit": true,
    "unit": "",
    "description": "OH share of the OH + H2O species (4.1 nm CA 0.15 V (0 -1))",
    "group": "surface",
    "expr": null
   },
   {
    "name": "ds12.x_OH",
    "value": 0.7684386162646677,
    "min": 0.0,
    "max": 1.0,
    "fit": true,
    "unit": "",
    "description": "OH share of the OH + H2O species (4.1 nm CA 0.35 V (0 -1))",
    "group": "surface",
    "expr": null
   },
   {
    "name": "ds13.x_OH",
    "value": 2.7368165602316155e-37,
    "min": 0.0,
    "max": 1.0,
    "fit": true,
    "unit": "",
    "description": "OH share of the OH + H2O species (4.1 nm OCV (-1 0))",
    "group": "surface",
    "expr": null
   },
   {
    "name": "ds14.x_OH",
    "value": 2.7368165602316155e-37,
    "min": 0.0,
    "max": 1.0,
    "fit": false,
    "unit": "",
    "description": "OH share of the OH + H2O species (4.1 nm OCV (-2 0))",
    "group": "surface",
    "expr": "ds13.x_OH"
   },
   {
    "name": "ds15.x_OH",
    "value": 2.7368165602316155e-37,
    "min": 0.0,
    "max": 1.0,
    "fit": false,
    "unit": "",
    "description": "OH share of the OH + H2O species (4.1 nm OCV (0 -1))",
    "group": "surface",
    "expr": "ds13.x_OH"
   },
   {
    "name": "ds16.x_OH",
    "value": 2.7368165602316155e-37,
    "min": 0.0,
    "max": 1.0,
    "fit": false,
    "unit": "",
    "description": "OH share of the OH + H2O species (4.1 nm OCV (0 2))",
    "group": "surface",
    "expr": "ds13.x_OH"
   },
   {
    "name": "ds17.x_OH",
    "value": 0.7339721585882444,
    "min": 0.0,
    "max": 1.0,
    "fit": true,
    "unit": "",
    "description": "OH share of the OH + H2O species (7 nm CA -0.1 V (0 1))",
    "group": "surface",
    "expr": null
   },
   {
    "name": "ds18.x_OH",
    "value": 1.7338430851805073e-13,
    "min": 0.0,
    "max": 1.0,
    "fit": true,
    "unit": "",
    "description": "OH share of the OH + H2O species (7 nm CA 0 V (0 1))",
    "group": "surface",
    "expr": null
   },
   {
    "name": "ds19.x_OH",
    "value": 1.7338430851805073e-13,
    "min": 0.0,
    "max": 1.0,
    "fit": false,
    "unit": "",
    "description": "OH share of the OH + H2O species (7 nm CA 0 V (2 0))",
    "group": "surface",
    "expr": "ds18.x_OH"
   },
   {
    "name": "ds20.x_OH",
    "value": 1.5348459065540883e-11,
    "min": 0.0,
    "max": 1.0,
    "fit": true,
    "unit": "",
    "description": "OH share of the OH + H2O species (7 nm CA 0.7 V (0 1))",
    "group": "surface",
    "expr": null
   },
   {
    "name": "ds21.x_OH",
    "value": 1.5348459065540883e-11,
    "min": 0.0,
    "max": 1.0,
    "fit": false,
    "unit": "",
    "description": "OH share of the OH + H2O species (7 nm CA 0.7 V (0 2))",
    "group": "surface",
    "expr": "ds20.x_OH"
   },
   {
    "name": "ds22.x_OH",
    "value": 1.5348459065540883e-11,
    "min": 0.0,
    "max": 1.0,
    "fit": false,
    "unit": "",
    "description": "OH share of the OH + H2O species (7 nm CA 0.7 V (2 0))",
    "group": "surface",
    "expr": "ds20.x_OH"
   },
   {
    "name": "ds23.x_OH",
    "value": 0.9999999999997473,
    "min": 0.0,
    "max": 1.0,
    "fit": true,
    "unit": "",
    "description": "OH share of the OH + H2O species (7 nm CA 0.15 V (0 1))",
    "group": "surface",
    "expr": null
   },
   {
    "name": "ds24.x_OH",
    "value": 0.9999999999999999,
    "min": 0.0,
    "max": 1.0,
    "fit": true,
    "unit": "",
    "description": "OH share of the OH + H2O species (7 nm CA 0.35 V (0 1))",
    "group": "surface",
    "expr": null
   },
   {
    "name": "ds25.x_OH",
    "value": 0.9787747835501922,
    "min": 0.0,
    "max": 1.0,
    "fit": true,
    "unit": "",
    "description": "OH share of the OH + H2O species (7 nm OCV (0 1))",
    "group": "surface",
    "expr": null
   },
   {
    "name": "ds26.x_OH",
    "value": 1.7338430851805073e-13,
    "min": 0.0,
    "max": 1.0,
    "fit": false,
    "unit": "",
    "description": "OH share of the OH + H2O species (7 nm CA 0 V (0 2))",
    "group": "surface",
    "expr": "ds18.x_OH"
   },
   {
    "name": "ds1.dz_Obr",
    "value": 0.18951160714545554,
    "min": -0.2,
    "max": 0.4,
    "fit": true,
    "unit": "\u00c5",
    "description": "Outward shift of top-layer bridging O (4.1 nm CA -0.1 V)",
    "group": "surface",
    "expr": null
   },
   {
    "name": "ds2.dz_Obr",
    "value": 0.1067862751689799,
    "min": -0.2,
    "max": 0.4,
    "fit": true,
    "unit": "\u00c5",
    "description": "Outward shift of top-layer bridging O (4.1 nm CA -0.238 V)",
    "group": "surface",
    "expr": null
   },
   {
    "name": "ds3.dz_Obr",
    "value": -0.1424201488380763,
    "min": -0.2,
    "max": 0.4,
    "fit": true,
    "unit": "\u00c5",
    "description": "Outward shift of top-layer bridging O (4.1 nm CA 0 V (-1 0))",
    "group": "surface",
    "expr": null
   },
   {
    "name": "ds4.dz_Obr",
    "value": -0.1424201488380763,
    "min": -0.2,
    "max": 0.4,
    "fit": false,
    "unit": "\u00c5",
    "description": "Outward shift of top-layer bridging O (4.1 nm CA 0 V (-2 0))",
    "group": "surface",
    "expr": "ds3.dz_Obr"
   },
   {
    "name": "ds5.dz_Obr",
    "value": -0.1424201488380763,
    "min": -0.2,
    "max": 0.4,
    "fit": false,
    "unit": "\u00c5",
    "description": "Outward shift of top-layer bridging O (4.1 nm CA 0 V (0 -1))",
    "group": "surface",
    "expr": "ds3.dz_Obr"
   },
   {
    "name": "ds6.dz_Obr",
    "value": -0.1424201488380763,
    "min": -0.2,
    "max": 0.4,
    "fit": false,
    "unit": "\u00c5",
    "description": "Outward shift of top-layer bridging O (4.1 nm CA 0 V (0 2))",
    "group": "surface",
    "expr": "ds3.dz_Obr"
   },
   {
    "name": "ds7.dz_Obr",
    "value": -0.07676708094867131,
    "min": -0.2,
    "max": 0.4,
    "fit": true,
    "unit": "\u00c5",
    "description": "Outward shift of top-layer bridging O (4.1 nm CA 0.7 V (-1 0))",
    "group": "surface",
    "expr": null
   },
   {
    "name": "ds8.dz_Obr",
    "value": -0.07676708094867131,
    "min": -0.2,
    "max": 0.4,
    "fit": false,
    "unit": "\u00c5",
    "description": "Outward shift of top-layer bridging O (4.1 nm CA 0.7 V (-2 0))",
    "group": "surface",
    "expr": "ds7.dz_Obr"
   },
   {
    "name": "ds9.dz_Obr",
    "value": -0.07676708094867131,
    "min": -0.2,
    "max": 0.4,
    "fit": false,
    "unit": "\u00c5",
    "description": "Outward shift of top-layer bridging O (4.1 nm CA 0.7 V (0 -1))",
    "group": "surface",
    "expr": "ds7.dz_Obr"
   },
   {
    "name": "ds10.dz_Obr",
    "value": -0.07676708094867131,
    "min": -0.2,
    "max": 0.4,
    "fit": false,
    "unit": "\u00c5",
    "description": "Outward shift of top-layer bridging O (4.1 nm CA 0.7 V (0 2))",
    "group": "surface",
    "expr": "ds7.dz_Obr"
   },
   {
    "name": "ds11.dz_Obr",
    "value": 0.18878004115557506,
    "min": -0.2,
    "max": 0.4,
    "fit": true,
    "unit": "\u00c5",
    "description": "Outward shift of top-layer bridging O (4.1 nm CA 0.15 V (0 -1))",
    "group": "surface",
    "expr": null
   },
   {
    "name": "ds12.dz_Obr",
    "value": 0.21990176902079692,
    "min": -0.2,
    "max": 0.4,
    "fit": true,
    "unit": "\u00c5",
    "description": "Outward shift of top-layer bridging O (4.1 nm CA 0.35 V (0 -1))",
    "group": "surface",
    "expr": null
   },
   {
    "name": "ds13.dz_Obr",
    "value": 0.07129578829978168,
    "min": -0.2,
    "max": 0.4,
    "fit": true,
    "unit": "\u00c5",
    "description": "Outward shift of top-layer bridging O (4.1 nm OCV (-1 0))",
    "group": "surface",
    "expr": null
   },
   {
    "name": "ds14.dz_Obr",
    "value": 0.07129578829978168,
    "min": -0.2,
    "max": 0.4,
    "fit": false,
    "unit": "\u00c5",
    "description": "Outward shift of top-layer bridging O (4.1 nm OCV (-2 0))",
    "group": "surface",
    "expr": "ds13.dz_Obr"
   },
   {
    "name": "ds15.dz_Obr",
    "value": 0.07129578829978168,
    "min": -0.2,
    "max": 0.4,
    "fit": false,
    "unit": "\u00c5",
    "description": "Outward shift of top-layer bridging O (4.1 nm OCV (0 -1))",
    "group": "surface",
    "expr": "ds13.dz_Obr"
   },
   {
    "name": "ds16.dz_Obr",
    "value": 0.07129578829978168,
    "min": -0.2,
    "max": 0.4,
    "fit": false,
    "unit": "\u00c5",
    "description": "Outward shift of top-layer bridging O (4.1 nm OCV (0 2))",
    "group": "surface",
    "expr": "ds13.dz_Obr"
   },
   {
    "name": "ds17.dz_Obr",
    "value": 0.39999999999966546,
    "min": -0.2,
    "max": 0.4,
    "fit": true,
    "unit": "\u00c5",
    "description": "Outward shift of top-layer bridging O (7 nm CA -0.1 V (0 1))",
    "group": "surface",
    "expr": null
   },
   {
    "name": "ds18.dz_Obr",
    "value": -0.02835080860404095,
    "min": -0.2,
    "max": 0.4,
    "fit": true,
    "unit": "\u00c5",
    "description": "Outward shift of top-layer bridging O (7 nm CA 0 V (0 1))",
    "group": "surface",
    "expr": null
   },
   {
    "name": "ds19.dz_Obr",
    "value": -0.02835080860404095,
    "min": -0.2,
    "max": 0.4,
    "fit": false,
    "unit": "\u00c5",
    "description": "Outward shift of top-layer bridging O (7 nm CA 0 V (2 0))",
    "group": "surface",
    "expr": "ds18.dz_Obr"
   },
   {
    "name": "ds20.dz_Obr",
    "value": -0.028364844008928514,
    "min": -0.2,
    "max": 0.4,
    "fit": true,
    "unit": "\u00c5",
    "description": "Outward shift of top-layer bridging O (7 nm CA 0.7 V (0 1))",
    "group": "surface",
    "expr": null
   },
   {
    "name": "ds21.dz_Obr",
    "value": -0.028364844008928514,
    "min": -0.2,
    "max": 0.4,
    "fit": false,
    "unit": "\u00c5",
    "description": "Outward shift of top-layer bridging O (7 nm CA 0.7 V (0 2))",
    "group": "surface",
    "expr": "ds20.dz_Obr"
   },
   {
    "name": "ds22.dz_Obr",
    "value": -0.028364844008928514,
    "min": -0.2,
    "max": 0.4,
    "fit": false,
    "unit": "\u00c5",
    "description": "Outward shift of top-layer bridging O (7 nm CA 0.7 V (2 0))",
    "group": "surface",
    "expr": "ds20.dz_Obr"
   },
   {
    "name": "ds23.dz_Obr",
    "value": 0.39999999999999997,
    "min": -0.2,
    "max": 0.4,
    "fit": true,
    "unit": "\u00c5",
    "description": "Outward shift of top-layer bridging O (7 nm CA 0.15 V (0 1))",
    "group": "surface",
    "expr": null
   },
   {
    "name": "ds24.dz_Obr",
    "value": 0.39999999999999997,
    "min": -0.2,
    "max": 0.4,
    "fit": true,
    "unit": "\u00c5",
    "description": "Outward shift of top-layer bridging O (7 nm CA 0.35 V (0 1))",
    "group": "surface",
    "expr": null
   },
   {
    "name": "ds25.dz_Obr",
    "value": 0.39999999932998626,
    "min": -0.2,
    "max": 0.4,
    "fit": true,
    "unit": "\u00c5",
    "description": "Outward shift of top-layer bridging O (7 nm OCV (0 1))",
    "group": "surface",
    "expr": null
   },
   {
    "name": "ds26.dz_Obr",
    "value": -0.02835080860404095,
    "min": -0.2,
    "max": 0.4,
    "fit": false,
    "unit": "\u00c5",
    "description": "Outward shift of top-layer bridging O (7 nm CA 0 V (0 2))",
    "group": "surface",
    "expr": "ds18.dz_Obr"
   },
   {
    "name": "ds1.thickness_mean_tl",
    "value": 11.000000000000002,
    "min": 11.0,
    "max": 14.5,
    "fit": true,
    "unit": "TL",
    "description": "Mean film thickness in (110) trilayers (continuous; Gaussian weights over whole trilayers) (4.1 nm CA -0.1 V)",
    "group": "film",
    "expr": null
   },
   {
    "name": "ds2.thickness_mean_tl",
    "value": 11.000000000000002,
    "min": 1.0,
    "max": 300.0,
    "fit": false,
    "unit": "TL",
    "description": "Mean film thickness in (110) trilayers (continuous; Gaussian weights over whole trilayers) (4.1 nm CA -0.238 V)",
    "group": "film",
    "expr": "ds1.thickness_mean_tl"
   },
   {
    "name": "ds3.thickness_mean_tl",
    "value": 11.000000000000002,
    "min": 1.0,
    "max": 300.0,
    "fit": false,
    "unit": "TL",
    "description": "Mean film thickness in (110) trilayers (continuous; Gaussian weights over whole trilayers) (4.1 nm CA 0 V (-1 0))",
    "group": "film",
    "expr": "ds1.thickness_mean_tl"
   },
   {
    "name": "ds4.thickness_mean_tl",
    "value": 11.000000000000002,
    "min": 1.0,
    "max": 300.0,
    "fit": false,
    "unit": "TL",
    "description": "Mean film thickness in (110) trilayers (continuous; Gaussian weights over whole trilayers) (4.1 nm CA 0 V (-2 0))",
    "group": "film",
    "expr": "ds1.thickness_mean_tl"
   },
   {
    "name": "ds5.thickness_mean_tl",
    "value": 11.000000000000002,
    "min": 1.0,
    "max": 300.0,
    "fit": false,
    "unit": "TL",
    "description": "Mean film thickness in (110) trilayers (continuous; Gaussian weights over whole trilayers) (4.1 nm CA 0 V (0 -1))",
    "group": "film",
    "expr": "ds1.thickness_mean_tl"
   },
   {
