Repository: collnsmith/ruo2-ctr-sim

# CTR fits for the CUS OH coverage, 4.1 and 7 nm films (5 Nov 2026)

`summary.pdf` is the one-page result (figures `fig1..3_*.png`, built by `make_summary.py`). Every number
in it comes from the files below.

| File | What it is |
|---|---|
| `both_films_autofit.ctrproj.json` | Both films from start to finish: 26 rod scans (no specular), a fresh model, film per film, surface per film and potential, a scale per scan (`autofit.py`; log and summary `both_films_autofit.*`) |

File: analysis/2026-11-05_oh_fits/both_films_autofit.ctrproj.json (part 30 of 33)
{
      "value": 0.780717689284828,
      "min": 0.0,
      "max": 1.0,
      "fit": true,
      "unit": "",
      "description": "OH share of the OH + H2O species (4.1 nm CA -0.1 V)",
      "group": "surface",
      "expr": null
     },
     {
      "name": "ds2.x_OH",
      "value": 0.7311316522858581,
      "min": 0.0,
      "max": 1.0,
      "fit": true,
      "unit": "",
      "description": "OH share of the OH + H2O species (4.1 nm CA -0.238 V)",
      "group": "surface",
      "expr": null
     },
     {
      "name": "ds3.x_OH",
      "value": 8.117327454269682e-29,
      "min": 0.0,
      "max": 1.0,
      "fit": true,
      "unit": "",
      "description": "OH share of the OH + H2O species (4.1 nm CA 0 V (-1 0))",
      "group": "surface",
      "expr": null
     },
     {
      "name": "ds4.x_OH",
      "value": 8.117327454269682e-29,
      "min": 0.0,
      "max": 1.0,
      "fit": false,
      "unit": "",
      "description": "OH share of the OH + H2O species (4.1 nm CA 0 V (-2 0))",
      "group": "surface",
      "expr": "ds3.x_OH"
     },
     {
      "name": "ds5.x_OH",
      "value": 8.117327454269682e-29,
      "min": 0.0,
      "max": 1.0,
      "fit": false,
      "unit": "",
      "description": "OH share of the OH + H2O species (4.1 nm CA 0 V (0 -1))",
      "group": "surface",
      "expr": "ds3.x_OH"
     },
     {
      "name": "ds6.x_OH",
      "value": 8.117327454269682e-29,
      "min": 0.0,
      "max": 1.0,
      "fit": false,
      "unit": "",
      "description": "OH share of the OH + H2O species (4.1 nm CA 0 V (0 2))",
      "group": "surface",
      "expr": "ds3.x_OH"
     },
     {
      "name": "ds7.x_OH",
      "value": 4.746815091958113e-32,
      "min": 0.0,
      "max": 1.0,
      "fit": true,
      "unit": "",
      "description": "OH share of the OH + H2O species (4.1 nm CA 0.7 V (-1 0))",
      "group": "surface",
      "expr": null
     },
     {
      "name": "ds8.x_OH",
      "value": 4.746815091958113e-32,
      "min": 0.0,
      "max": 1.0,
      "fit": false,
      "unit": "",
      "description": "OH share of the OH + H2O species (4.1 nm CA 0.7 V (-2 0))",
      "group": "surface",
      "expr": "ds7.x_OH"
     },
     {
      "name": "ds9.x_OH",
      "value": 4.746815091958113e-32,
      "min": 0.0,
      "max": 1.0,
      "fit": false,
      "unit": "",
      "description": "OH share of the OH + H2O species (4.1 nm CA 0.7 V (0 -1))",
      "group": "surface",
      "expr": "ds7.x_OH"
     },
     {
      "name": "ds10.x_OH",
      "value": 4.746815091958113e-32,
      "min": 0.0,
      "max": 1.0,
      "fit": false,
      "unit": "",
      "description": "OH share of the OH + H2O species (4.1 nm CA 0.7 V (0 2))",
      "group": "surface",
      "expr": "ds7.x_OH"
     },
     {
      "name": "ds11.x_OH",
      "value": 0.7951140876321615,
      "min": 0.0,
      "max": 1.0,
      "fit": true,
      "unit": "",
      "description": "OH share of the OH + H2O species (4.1 nm CA 0.15 V (0 -1))",
      "group": "surface",
      "expr": null
     },
     {
      "name": "ds12.x_OH",
      "value": 0.7684386162646677,
      "min": 0.0,
      "max": 1.0,
      "fit": true,
      "unit": "",
      "description": "OH share of the OH + H2O species (4.1 nm CA 0.35 V (0 -1))",
      "group": "surface",
      "expr": null
     },
     {
      "name": "ds13.x_OH",
      "value": 2.7368165602316155e-37,
      "min": 0.0,
      "max": 1.0,
      "fit": true,
      "unit": "",
      "description": "OH share of the OH + H2O species (4.1 nm OCV (-1 0))",
      "group": "surface",
      "expr": null
     },
     {
      "name": "ds14.x_OH",
      "value": 2.7368165602316155e-37,
      "min": 0.0,
      "max": 1.0,
      "fit": false,
      "unit": "",
      "description": "OH share of the OH + H2O species (4.1 nm OCV (-2 0))",
      "group": "surface",
      "expr": "ds13.x_OH"
     },
     {
      "name": "ds15.x_OH",
      "value": 2.7368165602316155e-37,
      "min": 0.0,
      "max": 1.0,
      "fit": false,
      "unit": "",
      "description": "OH share of the OH + H2O species (4.1 nm OCV (0 -1))",
      "group": "surface",
      "expr": "ds13.x_OH"
     },
     {
      "name": "ds16.x_OH",
      "value": 2.7368165602316155e-37,
      "min": 0.0,
      "max": 1.0,
      "fit": false,
      "unit": "",
      "description": "OH share of the OH + H2O species (4.1 nm OCV (0 2))",
      "group": "surface",
      "expr": "ds13.x_OH"
     },
     {
      "name": "ds17.x_OH",
      "value": 0.7339721585882444,
      "min": 0.0,
      "max": 1.0,
      "fit": true,
      "unit": "",
      "description": "OH share of the OH + H2O species (7 nm CA -0.1 V (0 1))",
      "group": "surface",
      "expr": null
     },
     {
      "name": "ds18.x_OH",
      "value": 1.7338430851805073e-13,
      "min": 0.0,
      "max": 1.0,
      "fit": true,
      "unit": "",
      "description": "OH share of the OH + H2O species (7 nm CA 0 V (0 1))",
      "group": "surface",
      "expr": null
     },
     {
      "name": "ds19.x_OH",
      "value": 1.7338430851805073e-13,
      "min": 0.0,
      "max": 1.0,
      "fit": false,
      "unit": "",
      "description": "OH share of the OH + H2O species (7 nm CA 0 V (2 0))",
      "group": "surface",
      "expr": "ds18.x_OH"
     },
     {
      "name": "ds20.x_OH",
      "value": 1.5348459065540883e-11,
      "min": 0.0,
      "max": 1.0,
      "fit": true,
      "unit": "",
      "description": "OH share of the OH + H2O species (7 nm CA 0.7 V (0 1))",
      "group": "surface",
      "expr": null
     },
     {
      "name": "ds21.x_OH",
      "value": 1.5348459065540883e-11,
      "min": 0.0,
      "max": 1.0,
      "fit": false,
      "unit": "",
      "description": "OH share of the OH + H2O species (7 nm CA 0.7 V (0 2))",
      "group": "surface",
      "expr": "ds20.x_OH"
     },
     {
      "name": "ds22.x_OH",
      "value": 1.5348459065540883e-11,
      "min": 0.0,
      "max": 1.0,
      "fit": false,
      "unit": "",
      "description": "OH share of the OH + H2O species (7 nm CA 0.7 V (2 0))",
      "group": "surface",
      "expr": "ds20.x_OH"
     },
     {
      "name": "ds23.x_OH",
      "value": 0.9999999999997473,
      "min": 0.0,
      "max": 1.0,
      "fit": true,
      "unit": "",
      "description": "OH share of the OH + H2O species (7 nm CA 0.15 V (0 1))",
      "group": "surface",
      "expr": null
     },
     {
      "name": "ds24.x_OH",
      "value": 0.9999999999999999,
      "min": 0.0,
      "max": 1.0,
      "fit": true,
      "unit": "",
      "description": "OH share of the OH + H2O species (7 nm CA 0.35 V (0 1))",
      "group": "surface",
      "expr": null
     },
     {
      "name": "ds25.x_OH",
      "value": 0.9787747835501922,
      "min": 0.0,
      "max": 1.0,
      "fit": true,
      "unit": "",
      "description": "OH share of the OH + H2O species (7 nm OCV (0 1))",
      "group": "surface",
      "expr": null
     },
     {
      "name": "ds26.x_OH",
      "value": 1.7338430851805073e-13,
      "min": 0.0,
      "max": 1.0,
      "fit": false,
      "unit": "",
      "description": "OH share of the OH + H2O species (7 nm CA 0 V (0 2))",
      "group": "surface",
      "expr": "ds18.x_OH"
     },
     {
      "name": "ds1.dz_Obr",
      "value": 0.18951160714545554,
      "min": -0.2,
      "max": 0.4,
      "fit": true,
      "unit": "\u00c5",
      "description": "Outward shift of top-layer bridging O (4.1 nm CA -0.1 V)",
      "group": "surface",
      "expr": null
     },
     {
      "name": "ds2.dz_Obr",
      "value": 0.1067862751689799,
      "min": -0.2,
      "max": 0.4,
      "fit": true,
      "unit": "\u00c5",
      "description": "Outward shift of top-layer bridging O (4.1 nm CA -0.238 V)",
      "group": "surface",
      "expr": null
     },
     {
      "name": "ds3.dz_Obr",
      "value": -0.1424201488380763,
      "min": -0.2,
      "max": 0.4,
      "fit": true,
      "unit": "\u00c5",
      "description": "Outward shift of top-layer bridging O (4.1 nm CA 0 V (-1 0))",
      "group": "surface",
      "expr": null
     },
     {
      "name": "ds4.dz_Obr",
      "value": -0.1424201488380763,
      "min": -0.2,
      "max": 0.4,
      "fit": false,
      "unit": "\u00c5",
      "description": "Outward shift of top-layer bridging O (4.1 nm CA 0 V (-2 0))",
      "group": "surface",
      "expr": "ds3.dz_Obr"
     },
     {
      "name": "ds5.dz_Obr",
      "value": -0.1424201488380763,
      "min": -0.2,
      "max": 0.4,
      "fit": false,
      "unit": "\u00c5",
      "description": "Outward shift of top-layer bridging O (4.1 nm CA 0 V (0 -1))",
      "group": "surface",
      "expr": "ds3.dz_Obr"
     },
     {
      "name": "ds6.dz_Obr",
      "value": -0.1424201488380763,
      "min": -0.2,
      "max": 0.4,
      "fit": false,
      "unit": "\u00c5",
      "description": "Outward shift of top-layer bridging O (4.1 nm CA 0 V (0 2))",
      "group": "surface",
      "expr": "ds3.dz_Obr"
     },
     {
      "name": "ds7.dz_Obr",
      "value": -0.07676708094867131,
      "min": -0.2,
      "max": 0.4,
      "fit": true,
      "unit": "\u00c5",
      "description": "Outward shift of top-layer bridging O (4.1 nm CA 0.7 V (-1 0))",
      "group": "surface",
      "expr": null
     },
     {
      "name": "ds8.dz_Obr",
      "value": -0.07676708094867131,
      "min": -0.2,
      "max": 0.4,
      "fit": false,
      "unit": "\u00c5",
      "description": "Outward shift of top-layer bridging O (4.1 nm CA 0.7 V (-2 0))",
      "group": "surface",
      "expr": "ds7.dz_Obr"
     },
     {
      "name": "ds9.dz_Obr",
      "value": -0.07676708094867131,
      "min": -0.2,
      "max": 0.4,
      "fit": false,
      "unit": "\u00c5",
      "description": "Outward shift of top-layer bridging O (4.1 nm CA 0.7 V (0 -1))",
      "group": "surface",
      "expr": "ds7.dz_Obr"
     },
     {
      "name": "ds10.dz_Obr",
      "value": -0.07676708094867131,
      "min": -0.2,
      "max": 0.4,
      "fit": false,
      "unit": "\u00c5",
      "description": "Outward shift of top-layer bridging O (4.1 nm CA 0.7 V (0 2))",
      "group": "surface",
      "expr": "ds7.dz_Obr"
     },
     {
      "name": "ds11.dz_Obr",
      "value": 0.18878004115557506,
      "min": -0.2,
      "max": 0.4,
      "fit": true,
      "unit": "\u00c5",
      "description": "Outward shift of top-layer bridging O (4.1 nm CA 0.15 V (0 -1))",
      "group": "surface",
      "expr": null
     },
     {
      "name": "ds12.dz_Obr",
      "value": 0.21990176902079692,
      "min": -0.2,
      "max": 0.4,
      "fit": true,
      "unit": "\u00c5",
      "description": "Outward shift of top-layer bridging O (4.1 nm CA 0.35 V (0 -1))",
      "group": "surface",
      "expr": null
     },
     {
      "name": "ds13.dz_Obr",
      "value": 0.07129578829978168,
      "min": -0.2,
      "max": 0.4,
      "fit": true,
      "unit": "\u00c5",
      "description": "Outward shift of top-layer bridging O (4.1 nm OCV (-1 0))",
      "group": "surface",
      "expr": null
     },
     {
      "name": "ds14.dz_Obr",
      "value": 0.07129578829978168,
      "min": -0.2,
      "max": 0.4,
      "fit": false,
      "unit": "\u00c5",
      "description": "Outward shift of top-layer bridging O (4.1 nm OCV (-2 0))",
      "group": "surface",
      "expr": "ds13.dz_Obr"
     },
     {
      "name": "ds15.dz_Obr",
      "value": 0.07129578829978168,
      "min": -0.2,
      "max": 0.4,
      "fit": false,
      "unit": "\u00c5",
      "description": "Outward shift of top-layer bridging O (4.1 nm OCV (0 -1))",
      "group": "surface",
      "expr": "ds13.dz_Obr"
     },
     {
      "name": "ds16.dz_Obr",
      "value": 0.07129578829978168,
      "min": -0.2,
      "max": 0.4,
      "fit": false,
      "unit": "\u00c5",
      "description": "Outward shift of top-layer bridging O (4.1 nm OCV (0 2))",
      "group": "surface",
      "expr": "ds13.dz_Obr"
     },
     {
      "name": "ds17.dz_Obr",
      "value": 0.39999999999966546,
      "min": -0.2,
      "max": 0.4,
      "fit": true,
      "unit": "\u00c5",
      "description": "Outward shift of top-layer bridging O (7 nm CA -0.1 V (0 1))",
      "group": "surface",
      "expr": null
     },
     {
      "name": "ds18.dz_Obr",
      "value": -0.02835080860404095,
      "min": -0.2,
      "max": 0.4,
      "fit": true,
      "unit": "\u00c5",
      "description": "Outward shift of top-layer bridging O (7 nm CA 0 V (0 1))",
      "group": "surface",
      "expr": null
     },
     {
      "name": "ds19.dz_Obr",
      "value": -0.02835080860404095,
      "min": -0.2,
      "max": 0.4,
      "fit": false,
      "unit": "\u00c5",
      "description": "Outward shift of top-layer bridging O (7 nm CA 0 V (2 0))",
      "group": "surface",
      "expr": "ds18.dz_Obr"
     },
     {
      "name": "ds20.dz_Obr",
      "value": -0.028364844008928514,
      "min": -0.2,
      "max": 0.4,
      "fit": true,
      "unit": "\u00c5",
      "description": "Outward shift of top-layer bridging O (7 nm CA 0.7 V (0 1))",
      "group": "surface",
      "expr": null
     },
     {
      "name": "ds21.dz_Obr",
      "value": -0.028364844008928514,
      "min": -0.2,
      "max": 0.4,
      "fit": false,
      "unit": "\u00c5",
      "description": "Outward shift of top-layer bridging O (7 nm CA 0.7 V (0 2))",
      "group": "surface",
      "expr": "ds20.dz_Obr"
     },
     {
      "name": "ds22.dz_Obr",
      "value": -0.028364844008928514,
      "min": -0.2,
      "max": 0.4,
      "fit": false,
      "unit": "\u00c5",
      "description": "Outward shift of top-layer bridging O (7 nm CA 0.7 V (2 0))",
      "group": "surface",
      "expr": "ds20.dz_Obr"
     },
     {
      "name": "ds23.dz_Obr",
      "value": 0.39999999999999997,
      "min": -0.2,
      "max": 0.4,
      "fit": true,
      "unit": "\u00c5",
      "description": "Outward shift of top-layer bridging O (7 nm CA 0.15 V (0 1))",
      "group": "surface",
      "expr": null
     },
     {
      "name": "ds24.dz_Obr",
      "value": 0.39999999999999997,
      "min": -0.2,
      "max": 0.4,
      "fit": true,
      "unit": "\u00c5",
      "description": "Outward shift of top-layer bridging O (7 nm CA 0.35 V (0 1))",
      "group": "surface",
      "expr": null
     },
     {
      "name": "ds25.dz_Obr",
      "value": 0.39999999932998626,
      "min": -0.2,
      "max": 0.4,
      "fit": true,
      "unit": "\u00c5",
      "description": "Outward shift of top-layer bridging O (7 nm OCV (0 1))",
      "group": "surface",
      "expr": null
     },
     {
      "name": "ds26.dz_Obr",
      "value": -0.02835080860404095,
      "min": -0.2,
      "max": 0.4,
      "fit": false,
      "unit": "\u00c5",
      "description": "Outward shift of top-layer bridging O (7 nm CA 0 V (0 2))",
      "group": "surface",
      "expr": "ds18.dz_Obr"
     },
     {
      "name": "ds1.thickness_mean_tl",
      "value": 11.000000000000002,
      "min": 11.0,
      "max": 14.5,
      "fit": true,
      "unit": "TL",
      "description": "Mean film thickness in (110) trilayers (continuous; Gaussian weights over whole trilayers) (4.1 nm CA -0.1 V)",
      "group": "film",
      "expr": null
     },
     {
      "name": "ds2.thickness_mean_tl",
      "value": 11.000000000000002,
      "min": 1.0,
      "max": 300.0,
      "fit": false,
      "unit": "TL",
      "description": "Mean film thickness in (110) trilayers (continuous; Gaussian weights over whole trilayers) (4.1 nm CA -0.238 V)",
      "group": "film",
      "expr": "ds1.thickness_mean_tl"
     },
     {
      "name": "ds3.thickness_mean_tl",
      "value": 11.000000000000002,
      "min": 1.0,
      "max": 300.0,
      "fit": false,
      "unit": "TL",
      "description": "Mean film thickness in (110) trilayers (continuous; Gaussian weights over whole trilayers) (4.1 nm CA 0 V (-1 0))",
      "group": "film",
      "expr": "ds1.thickness_mean_tl"
     },
     {
      "name": "ds4.thickness_mean_tl",
      "value": 11.000000000000002,
      "min": 1.0,
      "max": 300.0,
      "fit": false,
      "unit": "TL",
      "description": "Mean film thickness in (110) trilayers (continuous; Gaussian weights over whole trilayers) (4.1 nm CA 0 V (-2 0))",
      "group": "film",
      "expr": "ds1.thickness_mean_tl"
     },
     {
      "name": "ds5.thickness_mean_tl",
      "value": 11.000000000000002,
      "min": 1.0,
      "max": 300.0,
      "fit": false,
      "unit": "TL",
      "description": "Mean film thickness in (110) trilayers (continuous; Gaussian weights over whole trilayers) (4.1 nm CA 0 V (0 -1))",
      "group": "film",
      "expr": "ds1.thickness_mean_tl"
     },
     {
      "name": "ds6.thickness_mean_tl",
      "value": 11.000000000000002,
      "min": 1.0,
      "max": 300.0,
      "fit": false,
      "unit": "TL",
      "description": "Mean film thickness in (110) trilayers (continuous; Gaussian weights over whole trilayers) (4.1 nm CA 0 V (0 2))",
      "group": "film",
      "expr": "ds1.thickness_mean_tl"
     },
     {
      "name": "ds7.thickness_mean_tl",
      "value": 11.000000000000002,
      "min": 1.0,
      "max": 300.0,
      "fit": false,
      "unit": "TL",
      "description": "Mean film thickness in (110) trilayers (continuous; Gaussian weights over whole trilayers) (4.1 nm CA 0.7 V (-1 0))",
      "group": "film",
      "expr": "ds1.thickness_mean_tl"
     },
     {
      "name": "ds8.thickness_mean_tl",
      "value": 11.000000000000002,
      "min": 1.0,
      "max": 300.0,
      "fit": false,
      "unit": "TL",
      "description": "Mean film thickness in (110) trilayers (continuous; Gaussian weights over whole trilayers) (4.1 nm CA 0.7 V (-2 0))",
      "group": "film",
      "expr": "ds1.thickness_mean_tl"
     },
     {
      "name": "ds9.thickness_mean_tl",
      "value": 11.000000000000002,
      "min": 1.0,
      "max": 300.0,
      "fit": false,
      "unit": "TL",
      "description": "Mean film thickness in (110) trilayers (continuous; Gaussian weights over whole trilayers) (4.1 nm CA 0.7 V (0 -1))",
      "group": "film",
      "expr": "ds1.thickness_mean_tl"
     },
     {
      "name": "ds10.thickness_mean_tl",
      "value": 11.000000000000002,
      "min": 1.0,
      "max": 300.0,
      "fit": false,
      "unit": "TL",
      "description": "Mean film thickness in (110) trilayers (continuous; Gaussian weights over whole trilayers) (4.1 nm CA 0.7 V (0 2))",
      "group": "film",
      "expr": "ds1.thickness_mean_tl"
     },
     {
      "name": "ds11.thickness_mean_tl",
      "value": 11.000000000000002,
      "min": 1.0,
      "max": 300.0,
      "fit": false,
      "unit": "TL",
      "description": "Mean film thickness in (110) trilayers (continuous; Gaussian weights over whole trilayers) (4.1 nm CA 0.15 V (0 -1))",
      "group": "film",
      "expr": "ds1.thickness_mean_tl"
     },
     {
      "name": "ds12.thickness_mean_tl",
      "value": 11.000000000000002,
      "min": 1.0,
      "max": 300.0,
      "fit": false,
      "unit": "TL",
      "description": "Mean film thickness in (110) trilayers (continuous; Gaussian weights over whole trilayers) (4.1 nm CA 0.35 V (0 -1))",
      "group": "film",
      "expr": "ds1.thickness_mean_tl"
     },
     {
      "name": "ds13.thickness_mean_tl",
      "value": 11.000000000000002,
      "min": 1.0,
      "max": 300.0,
      "fit": false,
      "unit": "TL",
      "description": "Mean film thickness in (110) trilayers (continuous; Gaussian weights over whole trilayers) (4.1 nm OCV (-1 0))",
      "group": "film",
      "expr": "ds1.thickness_mean_tl"
     },
     {
      "name": "ds14.thickness_mean_tl",
      "value": 11.000000000000002,
      "min": 1.0,
      "max": 300.0,
      "fit": false,
      "unit": "TL",
      "description": "Mean film thickness in (110) trilayers (continuous; Gaussian weights over whole trilayers) (4.1 nm OCV (-2 0))",
      "group": "film",
      "expr": "ds1.thickness_mean_tl"
     },
     {
      "name": "ds15.thickness_mean_tl",
      "value": 11.000000000000002,
      "min": 1.0,
      "max": 300.0,
      "fit": false,
      "unit": "TL",
      "description": "Mean film thickness in (110) trilayers (continuous; Gaussian weights over whole trilayers) (4.1 nm OCV (0 -1))",
      "group": "film",
      "expr": "ds1.thickness_mean_tl"
     },
     {
      "name": "ds16.thickness_mean_tl",
      "value": 11.000000000000002,
      "min": 1.0,
      "max": 300.0,
      "fit": false,
      "unit": "TL",
      "description": "Mean film thickness in (110) trilayers (continuous; Gaussian weights over whole trilayers) (4.1 nm OCV (0 2))",
      "group": "film",
      "expr": "ds1.thickness_mean_tl"
     },
     {
      "name": "ds17.thickness_mean_tl",
      "value": 22.067354399859543,
      "min": 19.5,
      "max": 24.0,
      "fit": true,
      "unit": "TL",
      "description": "Mean film thickness in (110) trilayers (continuous; Gaussian weights over whole trilayers) (7 nm CA -0.1 V (0 1))",
      "group": "film",
      "expr": null
     },
     {
      "name": "ds18.thickness_mean_tl",
      "value": 22.067354399859543,
      "min": 1.0,
      "max": 300.0,
      "fit": false,
      "unit": "TL",
      "description": "Mean film thickness in (110) trilayers (continuous; Gaussian weights over whole trilayers) (7 nm CA 0 V (0 1))",
      "group": "film",
      "expr": "ds17.thickness_mean_tl"
     },
     {
      "name": "ds19.thickness_mean_tl",
      "value": 22.067354399859543,
      "min": 1.0,
      "max": 300.0,
      "fit": false,
      "unit": "TL",
      "description": "Mean film thickness in (110) trilayers (continuous; Gaussian weights over whole trilayers) (7 nm CA 0 V (2 0))",
      "group": "film",
      "expr": "ds17.thickness_mean_tl"
     },
     {
      "name": "ds20.thickness_mean_tl",
      "value": 22.067354399859543,
      "min": 1.0,
      "max": 300.0,
      "fit": false,
      "unit": "TL",
      "description": "Mean film thickness in (110) trilayers (continuous; Gaussian weights over whole trilayers) (7 nm CA 0.7 V (0 1))",
      "group": "film",
      "expr": "ds17.thickness_mean_tl"
     },
     {
      "name": "ds21.thickness_mean_tl",
      "value": 22.067354399859543,
      "min": 1.0,
      "max": 300.0,
      "fit": false,
      "unit": "TL",
      "description": "Mean film thickness in (110) trilayers (continuous; Gaussian weights over whole trilayers) (7 nm CA 0.7 V (0 2))",
      "group": "film",
      "expr": "ds17.thickness_mean_tl"
     },
     {
      "name": "ds22.thickness_mean_tl",
      "value": 22.067354399859543,
      "min": 1.0,
      "max": 300.0,
      "fit": false,
      "unit": "TL",
      "description": "Mean film thickness in (110) trilayers (continuous; Gaussian weights over whole trilayers) (7 nm CA 0.7 V (2 0))",
      "group": "film",
      "expr": "ds17.thickness_mean_tl"
     },
     {
      "name": "ds23.thickness_mean_tl",
      "value": 22.067354399859543,
      "min": 1.0,
      "max": 300.0,
      "fit": false,
      "unit": "TL",
      "description": "Mean film thickness in (110) trilayers (continuous; Gaussian weights over whole trilayers) (7 nm CA 0.15 V (0 1))",
      "group": "film",
      "expr": "ds17.thickness_mean_tl"
     },
     {
      "name": "ds24.thickness_mean_tl",
      "value": 22.067354399859543,
      "min": 1.0,
      "max": 300.0,
      "fit": false,
      "unit": "TL",
      "description": "Mean film thickness in (110) trilayers (continuous; Gaussian weights over whole trilayers) (7 nm CA 0.35 V (0 1))",
      "group": "film",
      "expr": "ds17.thickness_mean_tl"
     },
     {
      "name": "ds25.thickness_mean_tl",
      "value": 22.067354399859543,
      "min": 1.0,
      "max": 300.0,
      "fit": false,
      "unit": "TL",
      "description": "Mean film thickness in (110) trilayers (continuous; Gaussian weights over whole trilayers) (7 nm OCV (0 1))",
      "group": "film",
      "expr": "ds17.thickness_mean_tl"
     },
     {
      "name": "ds26.thickness_mean_tl",
      "value": 22.067354399859543,
      "min": 1.0,
      "max": 300.0,
      "fit": false,
      "unit": "TL",
      "description": "Mean film thickness in (110) trilayers (continuous; Gaussian weights over whole trilayers) (7 nm CA 0 V (0 2))",
      "group": "film",
      "expr": "ds17.thickness_mean_tl"
     },
     {
      "name": "ds1.eps_perp",
      "value": 1.5080223108505058,
      "min": -0.5,
      "max": 2.3,
      "fit": true,
      "unit": "%",
      "description": "Out-of-plane strain of the commensurate film vs bulk RuO2 (4.1 nm CA -0.1 V)",
      "group": "film",
      "expr": null
     },
     {
      "name": "ds2.eps_perp",
      "value": 1.5080223108505058,
      "min": -0.5,
      "max": 2.3,
      "fit": false,
      "unit": "%",
      "description": "Out-of-plane strain of the commensurate film vs bulk RuO2 (4.1 nm CA -0.238 V)",
      "group": "film",
      "expr": "ds1.eps_perp"
     },
     {
      "name": "ds3.eps_perp",
      "value": 1.5080223108505058,
      "min": -0.5,
      "max": 2.3,
      "fit": false,
      "unit": "%",
      "description": "Out-of-plane strain of the commensurate film vs bulk RuO2 (4.1 nm CA 0 V (-1 0))",
      "group": "film",
      "expr": "ds1.eps_perp"
     },
     {
      "name": "ds4.eps_perp",
      "value": 1.5080223108505058,
      "min": -0.5,
      "max": 2.3,
      "fit": false,
      "unit": "%",
      "description": "Out-of-plane strain of the commensurate film vs bulk RuO2 (4.1 nm CA 0 V (-2 0))",
      "group": "film",
      "expr": "ds1.eps_perp"
     },
     {
      "name": "ds5.eps_perp",
      "value": 1.5080223108505058,
      "min": -0.5,
      "max": 2.3,
      "fit": false,
      "unit": "%",
      "description": "Out-of-plane strain of the commensurate film vs bulk RuO2 (4.1 nm CA 0 V (0 -1))",
      "group": "film",
      "expr": "ds1.eps_perp"
     },
     {
      "name": "ds6.eps_perp",
      "value": 1.5080223108505058,
      "min": -0.5,
      "max": 2.3,
      "fit": false,
      "unit": "%",
      "description": "Out-of-plane strain of the commensurate film vs bulk RuO2 (4.1 nm CA 0 V (0 2))",
      "group": "film",
      "expr": "ds1.eps_perp"
     },
     {
      "name": "ds7.eps_perp",
      "value": 1.5080223108505058,
      "min": -0.5,
      "max": 2.3,
      "fit": false,
      "unit": "%",
      "description": "Out-of-plane strain of the commensurate film vs bulk RuO2 (4.1 nm CA 0.7 V (-1 0))",
      "group": "film",
      "expr": "ds1.eps_perp"
     },
     {
      "name": "ds8.eps_perp",
      "value": 1.5080223108505058,
      "min": -0.5,
      "max": 2.3,
      "fit": false,
      "unit": "%",
      "description": "Out-of-plane strain of the commensurate film vs bulk RuO2 (4.1 nm CA 0.7 V (-2 0))",
      "group": "film",
      "expr": "ds1.eps_perp"
     },
     {
      "name": "ds9.eps_perp",
      "value": 1.5080223108505058,
      "min": -0.5,
      "max": 2.3,
      "fit": false,
      "unit": "%",
      "description": "Out-of-plane strain of the commensurate film vs bulk RuO2 (4.1 nm CA 0.7 V (0 -1))",
      "group": "film",
      "expr": "ds1.eps_perp"
     },
     {
      "name": "ds10.eps_perp",
      "value": 1.5080223108505058,
      "min": -0.5,
      "max": 2.3,
      "fit": false,
      "unit": "%",
      "description": "Out-of-plane strain of the commensurate film vs bulk RuO2 (4.1 nm CA 0.7 V (0 2))",
      "group": "film",
      "expr": "ds1.eps_perp"
     },
     {
      "name": "ds11.eps_perp",
      "value": 1.5080223108505058,
      "min": -0.5,
      "max": 2.3,
      "fit": false,
      "unit": "%",
      "description": "Out-of-plane strain of the commensurate film vs bulk RuO2 (4.1 nm CA 0.15 V (0 -1))",
      "group": "film",
      "expr": "ds1.eps_perp"
     },
     {
      "name": "ds12.eps_perp",
      "value": 1.5080223108505058,
      "min": -0.5,
      "max": 2.3,
      "fit": false,
      "unit": "%",
      "description": "Out-of-plane strain of the commensurate film vs bulk RuO2 (4.1 nm CA 0.35 V (0 -1))",
      "group": "film",
      "expr": "ds1.eps_perp"
     },
     {
      "name": "ds13.eps_perp",
      "value": 1.5080223108505058,
      "min": -0.5,
      "max": 2.3,
      "fit": false,
      "unit": "%",
      "description": "Out-of-plane strain of the commensurate film vs bulk RuO2 (4.1 nm OCV (-1 0))",
      "group": "film",
      "expr": "ds1.eps_perp"
     },
     {
      "name": "ds14.eps_perp",
      "value": 1.5080223108505058,
      "min": -0.5,
      "max": 2.3,
      "fit": false,
      "unit": "%",
      "description": "Out-of-plane strain of the commensurate film vs bulk RuO2 (4.1 nm OCV (-2 0))",
      "group": "film",
      "expr": "ds1.eps_perp"
     },
     {
      "name": "ds15.eps_perp",
      "value": 1.5080223108505058,
      "min": -0.5,
      "max": 2.3,
      "fit": false,
      "unit": "%",
      "description": "Out-of-plane strain of the commensurate film vs bulk RuO2 (4.1 nm OCV (0 -1))",
      "group": "film",
      "expr": "ds1.eps_perp"
     },
     {
      "name": "ds16.eps_perp",
      "value": 1.5080223108505058,
      "min": -0.5,
      "max": 2.3,
      "fit": false,
      "unit": "%",
      "description": "Out-of-plane strain of the commensurate film vs bulk RuO2 (4.1 nm OCV (0 2))",
      "group": "film",
      "expr": "ds1.eps_perp"
     },
     {
      "name": "ds17.eps_perp",
      "value": 0.6390584709868716,
      "min": -0.5,
      "max": 2.3,
      "fit": true,
      "unit": "%",
      "description": "Out-of-plane strain of the commensurate film vs bulk RuO2 (7 nm CA -0.1 V (0 1))",
      "group": "film",
      "expr": null
     },
     {
      "name": "ds18.eps_perp",
      "value": 0.6390584709868716,
      "min": -0.5,
      "max": 2.3,
      "fit": false,
      "unit": "%",
      "description": "Out-of-plane strain of the commensurate film vs bulk RuO2 (7 nm CA 0 V (0 1))",
      "group": "film",
      "expr": "ds17.eps_perp"
     },
     {
      "name": "ds19.eps_perp",
      "value": 0.6390584709868716,
      "min": -0.5,
      "max": 2.3,
      "fit": false,
      "unit": "%",
      "description": "Out-of-plane strain of the commensurate film vs bulk RuO2 (7 nm CA 0 V (2 0))",
      "group": "film",
      "expr": "ds17.eps_perp"
     },
     {
      "name": "ds20.eps_perp",
      "value": 0.6390584709868716,
      "min": -0.5,
      "max": 2.3,
      "fit": false,
      "unit": "%",
      "description": "Out-of-plane strain of the commensurate film vs bulk RuO2 (7 nm CA 0.7 V (0 1))",
      "group": "film",
      "expr": "ds17.eps_perp"
     },
     {
      "name": "ds21.eps_perp",
      "value": 0.6390584709868716,
      "min": -0.5,
      "max": 2.3,
      "fit": false,
      "unit": "%",
      "description": "Out-of-plane strain of the commensurate film vs bulk RuO2 (7 nm CA 0.7 V (0 2))",
      "group": "film",
      "expr": "ds17.eps_perp"
     },
     {
      "name": "ds22.eps_perp",
      "value": 0.6390584709868716,
      "min": -0.5,
      "max": 2.3,
      "fit": false,
      "unit": "%",
      "description": "Out-of-plane strain of the commensurate film vs bulk RuO2 (7 nm CA 0.7 V (2 0))",
      "group": "film",
      "expr": "ds17.eps_perp"
     },
     {
      "name": "ds23.eps_perp",
      "value": 0.6390584709868716,
      "min": -0.5,
      "max": 2.3,
      "fit": false,
      "unit": "%",
      "description": "Out-of-plane strain of the commensurate film vs bulk RuO2 (7 nm CA 0.15 V (0 1))",
      "group": "film",
      "expr": "ds17.eps_perp"
     },
     {
      "name": "ds24.eps_perp",
      "value": 0.6390584709868716,
      "min": -0.5,
      "max": 2.3,
      "fit": false,
      "unit": "%",
      "description": "Out-of-plane strain of the commensurate film vs bulk RuO2 (7 nm CA 0.35 V (0 1))",
      "group": "film",
      "expr": "ds17.eps_perp"
     },
     {
      "name": "ds25.eps_perp",
      "value": 0.6390584709868716,
      "min": -0.5,
      "max": 2.3,
      "fit": false,
      "unit": "%",
      "description": "Out-of-plane strain of the commensurate film vs bulk RuO2 (7 nm OCV (0 1))",
      "group": "film",
      "expr": "ds17.eps_perp"
     },
     {
      "name": "ds26.eps_perp",
      "value": 0.6390584709868716,
      "min": -0.5,
      "max": 2.3,
      "fit": false,
      "unit": "%",
      "description": "Out-of-plane strain of the commensurate film vs bulk RuO2 (7 nm CA 0 V (0 2))",
      "group": "film",
      "expr": "ds17.eps_perp"
     },
     {
      "name": "ds1.roughness_tl",
      "value": 0.4683127332086633,
      "min": 0.2,
      "max": 2.0,
      "fit": true,
      "unit": "TL",
      "description": "rms roughness of the film top in trilayers (4.1 nm CA -0.1 V)",
      "group": "film",
      "expr": null
     },
     {
      "name": "ds2.roughness_tl",
      "value": 0.4683127332086633,
      "min": 0.2,
      "max": 2.0,
      "fit": false,
      "unit": "TL",
      "description": "rms roughness of the film top in trilayers (4.1 nm CA -0.238 V)",
      "group": "film",
      "expr": "ds1.roughness_tl"
     },
     {
      "name": "ds3.roughness_tl",
      "value": 0.4683127332086633,
      "min": 0.2,
      "max": 2.0,
      "fit": false,
      "unit": "TL",
      "description": "rms roughness of the film top in trilayers (4.1 nm CA 0 V (-1 0))",
      "group": "film",
      "expr": "ds1.roughness_tl"
     },
     {
      "name": "ds4.roughness_tl",
      "value": 0.4683127332086633,
      "min": 0.2,
      "max": 2.0,
      "fit": false,
      "unit": "TL",
      "description": "rms roughness of the film top in trilayers (4.1 nm CA 0 V (-2 0))",
      "group": "film",
      "expr": "ds1.roughness_tl"
     },
     {
      "name": "ds5.roughness_tl",
      "value": 0.4683127332086633,
      "min": 0.2,
      "max": 2.0,
      "fit": false,
      "unit": "TL",
      "description": "rms roughness of the film top in trilayers (4.1 nm CA 0 V (0 -1))",
      "group": "film",
      "expr": "ds1.roughness_tl"
     },
     {
      "name": "ds6.roughness_tl",
      "value": 0.4683127332086633,
      "min": 0.2,
      "max": 2.0,
      "fit": false,
      "unit": "TL",
      "description": "rms roughness of the film top in trilayers (4.1 nm CA 0 V (0 2))",
      "group": "film",
      "expr": "ds1.roughness_tl"
     },
     {
      "name": "ds7.roughness_tl",
      "value": 0.4683127332086633,
      "min": 0.2,
      "max": 2.0,
      "fit": false,
      "unit": "TL",
      "description": "rms roughness of the film top in trilayers (4.1 nm CA 0.7 V (-1 0))",
      "group": "film",
      "expr": "ds1.roughness_tl"
     },
     {
      "name": "ds8.roughness_tl",
      "value": 0.4683127332086633,
      "min": 0.2,
      "max": 2.0,
      "fit": false,
      "unit": "TL",
      "description": "rms roughness of the film top in trilayers (4.1 nm CA 0.7 V (-2 0))",
      "group": "film",
      "expr": "ds1.roughness_tl"
     },
     {
      "name": "ds9.roughness_tl",
      "value": 0.4683127332086633,
      "min": 0.2,
      "max": 2.0,
      "fit": false,
      "unit": "TL",
      "description": "rms roughness of the film top in trilayers (4.1 nm CA 0.7 V (0 -1))",
      "group": "film",
      "expr": "ds1.roughness_tl"
     },
     {
      "name": "ds10.roughness_tl",
      "value": 0.4683127332086633,
      "min": 0.2,
      "max": 2.0,
      "fit": false,
      "unit": "TL",
      "description": "rms roughness of the film top in trilayers (4.1 nm CA 0.7 V (0 2))",
      "group": "film",
      "expr": "ds1.roughness_tl"
     },
     {
      "name": "ds11.roughness_tl",
      "value": 0.4683127332086633,
      "min": 0.2,
      "max": 2.0,
      "fit": false,
      "unit": "TL",
      "description": "rms roughness of the film top in trilayers (4.1 nm CA 0.15 V (0 -1))",
      "group": "film",
      "expr": "ds1.roughness_tl"
     },
     {
      "name": "ds12.roughness_tl",
      "value": 0.4683127332086633,
      "min": 0.2,
      "max": 2.0,
      "fit": false,
      "unit": "TL",
      "description": "rms roughness of the film top in trilayers (4.1 nm CA 0.35 V (0 -1))",
      "group": "film",
      "expr": "ds1.roughness_tl"
     },
     {
      "name": "ds13.roughness_tl",
      "value": 0.4683127332086633,
      "min": 0.2,
      "max": 2.0,
      "fit": false,
      "unit": "TL",
      "description": "rms roughness of the film top in trilayers (4.1 nm OCV (-1 0))",
      "group": "film",
      "expr": "ds1.roughness_tl"
     },
     {
      "name": "ds14.roughness_tl",
      "value": 0.4683127332086633,
      "min": 0.2,
      "max": 2.0,
      "fit": false,
      "unit": "TL",
      "description": "rms roughness of the film top in trilayers (4.1 nm OCV (-2 0))",
      "group": "film",
      "expr": "ds1.roughness_tl"
     },
     {
      "name": "ds15.roughness_tl",
      "value": 0.4683127332086633,
      "min": 0.2,
      "max": 2.0,
      "fit": false,
      "unit": "TL",
      "description": "rms roughness of the film top in trilayers (4.1 nm OCV (0 -1))",
      "group": "film",
      "expr": "ds1.roughness_tl"
     },
     {
      "name": "ds16.roughness_tl",
      "value": 0.4683127332086633,
      "min": 0.2,
      "max": 2.0,
      "fit": false,
      "unit": "TL",
      "description": "rms roughness of the film top in trilayers (4.1 nm OCV (0 2))",
      "group": "film",
      "expr": "ds1.roughness_tl"
     },
     {
      "name": "ds17.roughness_tl",
      "value": 0.9334319289586444,
      "min": 0.2,
      "max": 2.0,
      "fit": true,
      "unit": "TL",
      "description": "rms roughness of the film top in trilayers (7 nm CA -0.1 V (0 1))",
      "group": "film",
      "expr": null
     },
     {
      "name": "ds18.roughness_tl",
      "value": 0.9334319289586444,
      "min": 0.2,
      "max": 2.0,
      "fit": false,
      "unit": "TL",
      "description": "rms roughness of the film top in trilayers (7 nm CA 0 V (0 1))",
      "group": "film",
      "expr": "ds17.roughness_tl"
     },
     {
      "name": "ds19.roughness_tl",
      "value": 0.9334319289586444,
      "min": 0.2,
      "max": 2.0,
      "fit": false,
      "unit": "TL",
      "description": "rms roughness of the film top in trilayers (7 nm CA 0 V (2 0))",
      "group": "film",
      "expr": "ds17.roughness_tl"
     },
     {
      "name": "ds20.roughness_tl",
      "value": 0.9334319289586444,
      "min": 0.2,
      "max": 2.0,
      "fit": false,
      "unit": "TL",
      "description": "rms roughness of the film top in trilayers (7 nm CA 0.7 V (0 1))",
      "group": "film",
      "expr": "ds17.roughness_tl"
     },
     {
      "name": "ds21.roughness_tl",
      "value": 0.9334319289586444,
      "min": 0.2,
      "max": 2.0,
      "fit": false,
      "unit": "TL",
      "description": "rms roughness of the film top in trilayers (7 nm CA 0.7 V (0 2))",
      "group": "film",
      "expr": "ds17.roughness_tl"
     },
     {
      "name": "ds22.roughness_tl",
      "value": 0.9334319289586444,
      "min": 0.2,
      "max": 2.0,
      "fit": false,
      "unit": "TL",
      "description": "rms roughness of the film top in trilayers (7 nm CA 0.7 V (2 0))",
      "group": "film",
      "expr": "ds17.roughness_tl"
     },
     {
      "name": "ds23.roughness_tl",
      "value": 0.9334319289586444,
      "min": 0.2,
      "max": 2.0,
      "fit": false,
      "unit": "TL",
      "description": "rms roughness of the film top in trilayers (7 nm CA 0.15 V (0 1))",
      "group": "film",
      "expr": "ds17.roughness_tl"
     },
     {
      "name": "ds24.roughness_tl",
      "value": 0.9334319289586444,
      "min": 0.2,
      "max": 2.0,
      "fit": false,
      "unit": "TL",
      "description": "rms roughness of the film top in trilayers (7 nm CA 0.35 V (0 1))",
      "group": "film",
      "expr": "ds17.roughness_tl"
     },
     {
      "name": "ds25.roughness_tl",
      "value": 0.9334319289586444,
      "min": 0.2,
      "max": 2.0,
      "fit": false,
      "unit": "TL",
