Repository: collnsmith/ruo2-ctr-sim

# RuO2 / TiO2(110) CTR simulator

Desktop GUI and notebook for the kinematic crystal truncation rod model of RuO2(110) films on
TiO2(110), with OH / H2O / O on the RuO2 CUS sites.

There is one copy of the physics (`ctrfit/core`, also importable as `ctr_engine`) and one copy of
the plots (`ctrfit/project/plots.py`, also `ctr_plots`).
The GUI (`ctr_gui.py`) and the notebook (`ctr_notebook.py`) both use them, so a change made there
shows up in both. This replaces the old standalone `ruo2_tio2_ctr_sim.py`.

## Run

```
pip install -r requirements.txt
pip install -e .        # optional: installs the ctrfit package
python ctr_launcher.py  # a card for every app; or start one directly, e.g. python ctr_gui.py
```

The launcher (dark theme) finds the apps by a tag line near the top of each file:

```

## Files (all relative to this folder, so the folder can be moved or copied)

- `settings.ini`: last settings, window layout, and run options. Written after each run and on exit.
  Delete it to start from defaults.
- `presets/*.ini`: saved configurations. Use Save as / Load / Delete in the sidebar.
  Presets are plain text and can be shared or edited.
- `ctrfit/`: the package. `ctrfit/core` physics (form factors, lattice, structures, electrolyte, the
  reference `CTRModel`, the settings list), `ctrfit/project/plots.py` plotting. See "Fitting" below.
- `ctr_engine.py`, `ctr_params.py`, `ctr_plots.py`: compatibility names for `ctrfit.core.ctrmodel`,
  `ctrfit.core.settings` and `ctrfit.project.plots`, so older scripts keep working.
- `ctr_gui.py` window, `ctr_notebook.py` notebook front end, `ctr_viewer3d.py` 3D viewer.
- `tests/`: pytest suite (`python -m pytest`; long tests with `python -m pytest -m slow`).
- `screenshots/`: images saved from the 3D viewer (created when needed).

## Splitting fitting files by rod

`python tools/split_rods.py fit_*.csv` (or with no files, a file dialog) writes one CSV per film,
potential and rod into `split_by_rod/` next to the first file: all the scans of that rod at that
potential together, repeats from other files of the same film and potential included, with the
metadata the Fitting app reads (film, thickness, potential, condition, energy, error floor). Input
files are never written over; `--out folder` picks another folder. A quick standalone script, not in
the launcher.

## SXRD data tools

`python ctr_data_tools.py` (or "SXRD data tools" in the launcher) opens the data processing tools
in one window, one tab per step of the chain (drag a tab to move it; the order and the open tab are
kept, right click on the tabs to reset the order). Every tab is laid out like the other ctrfit windows:
settings in titled groups on the left, the main action as the blue button at the bottom (Ctrl+R or
Ctrl+S where it applies), plots and images on the right, messages in the status bar (errors also
in a dialog):

- **Metadata.** HDF5 structure and metadata per scan of an image folder; SPEC columns per scan.
- **Background subtraction.** Eiger 500K `.h5` (h5py) or `.tif` (tifffile) images named
  `<prefix>_<scan>_<image>_data_<n>`: signal and background ROIs, per-image overrides, ROIs that
  follow a master ROI or track the peak, average / median / polynomial background, a pixel mask,
  batch ROI sums with a counting error per signal ROI (`<ROI>_err`: sigma^2 = S + (n_s/n_b)^2 B,

# CTR fits for the CUS OH coverage, 4.1 and 7 nm films (5 Nov 2026)

`summary.pdf` is the one-page result (figures `fig1..3_*.png`, built by `make_summary.py`). Every number
in it comes from the files below.

| File | What it is |
|---|---|
| `both_films_autofit.ctrproj.json` | Both films from start to finish: 26 rod scans (no specular), a fresh model, film per film, surface per film and potential, a scale per scan (`autofit.py`; log and summary `both_films_autofit.*`) |
| `oh_rods_fit.ctrproj.json` | The OH fit: film pinned on the well-behaved rods ((0 ±1), (−1 0), (−2 0)), then x_OH on the 13 (0 ±1) scans with theta = 1 under three bridging-O assumptions (`oh_fit.py`; its model holds the last one, C; every variant's values and x_OH profiles are in `oh_rods_fit_summary.json`) |
| `7nm_uniform_film.ctrproj.json`, `7nm_surface_refit.ctrproj.json` | The 7 nm film alone: a uniform physical film (`fit7.py`), then the surface refit with physical bounds (`fit7e.py`); trimmed to their last result (the uploaded project's 125 earlier fits left out) |
| `oh_sens.py`, `oh_where.py`, `diag_proc.py` | Which scans carry OH information, where along (0 1) and at which CV points OH changes \|F\|, and the processing checks (intensity dependence, steps) |

Open a project in the fitting window (File → Open project). The scripts take a project file as their first
argument and write next to themselves, e.g. `python analysis/2026-11-05_oh_fits/oh_fit.py
analysis/2026-11-05_oh_fits/both_films_autofit.ctrproj.json`. The fits block xraydb (built-in anomalous
terms) like the tests.

File: analysis/2026-11-05_oh_fits/both_films_autofit.log
[     0 s] settings kept: {'relaxed_rod_mode': 'coherent_only'}
[     0 s] 26 datasets, 2234 points; notes []
[     1 s] film leads: {'4.1 nm|4.1': 'ds1', '7 nm|7': 'ds17'} | surface groups: {'4.1 nm|4.1 -0.1 V': 'ds1 (1 rods)', '4.1 nm|4.1 -0.238 V': 'ds2 (1 rods)', '4.1 nm|4.1 0 V': 'ds3 (4 rods)', '4.1 nm|4.1 0.7 V': 'ds7 (4 rods)', '4.1 nm|4.1 0.15 V': 'ds11 (1 rods)', '4.1 nm|4.1 0.35 V': 'ds12 (1 rods)', '4.1 nm|4.1 OCV': 'ds13 (4 rods)', '7 nm|7 -0.1 V': 'ds17 (1 rods)', '7 nm|7 0 V': 'ds18 (3 rods)', '7 nm|7 0.7 V': 'ds20 (3 rods)', '7 nm|7 0.15 V': 'ds23 (1 rods)', '7 nm|7 0.35 V': 'ds24 (1 rods)', '7 nm|7 OCV': 'ds25 (1 rods)'}
[     6 s] 1 scales: red chi2 59.01 (26 free)
[   850 s] 2 film: red chi2 48.59 (36 free)
[   850 s]    film ds1 {'thickness_mean_tl': 11.0, 'eps_perp': 1.389, 'roughness_tl': 0.55, 'thickness_spread_tl': 1.929, 'interface_A': 3.191}
[   850 s]    film ds17 {'thickness_mean_tl': 22.968, 'eps_perp': 0.477, 'roughness_tl': 1.198, 'thickness_spread_tl': 0.91, 'interface_A': 3.28}
[   886 s] 3 surface (x_OH from 0.2): red chi2 46.94 (68 free)
[  1218 s] 3 surface (x_OH from 0.8): red chi2 46.94 (68 free)
[  2343 s] 4 everything: red chi2 46.55 (78 free)
[  2343 s] saved project
[  2343 s] shared: {'z_H2O': 2.665, 'dz_Ru6f': 0.036, 'b_surf_O': 0.3}
[  2343 s] film ds1 {'thickness_mean_tl': (11.0, 0.246), 'eps_perp': (1.508, 0.057), 'roughness_tl': (0.468, 0.072), 'thickness_spread_tl': (2.08, 0.157), 'interface_A': (3.184, 0.014)}
[  2343 s] film ds17 {'thickness_mean_tl': (22.067, 0.215), 'eps_perp': (0.639, 0.039), 'roughness_tl': (0.933, 0.118), 'thickness_spread_tl': (0.75, 0.106), 'interface_A': (3.225, 0.01)}
[  2343 s]   4.1 nm -0.1 V   (1 rods): theta 1.00±6.92  x_OH 0.78±1.77  OH/CUS 0.78±7.11  dz_Obr +0.19  <z_O> 2.20
[  2343 s]   4.1 nm -0.238 V (1 rods): theta 1.00±6.28  x_OH 0.73±2.88  OH/CUS 0.73±7.43  dz_Obr +0.11  <z_O> 2.23
[  2343 s]   4.1 nm 0 V      (4 rods): theta 0.50±0.61  x_OH 0.00±2.14  OH/CUS 0.00±1.07  dz_Obr -0.14  <z_O> 2.66
[  2343 s]   4.1 nm 0.15 V   (1 rods): theta 1.00±7.46  x_OH 0.80±1.83  OH/CUS 0.80±7.69  dz_Obr +0.19  <z_O> 2.19
[  2343 s]   4.1 nm 0.35 V   (1 rods): theta 1.00±7.36  x_OH 0.77±1.60  OH/CUS 0.77±7.19  dz_Obr +0.22  <z_O> 2.21
[  2343 s]   4.1 nm 0.7 V    (4 rods): theta 0.50±0.73  x_OH 0.00±1.91  OH/CUS 0.00±0.96  dz_Obr -0.08  <z_O> 2.66
[  2343 s]   4.1 nm OCV      (4 rods): theta 0.50±0.93  x_OH 0.00±1.32  OH/CUS 0.00±0.66  dz_Obr +0.07  <z_O> 2.66
[  2343 s]   7 nm   -0.1 V   (1 rods): theta 1.00±15.49  x_OH 0.73±0.59  OH/CUS 0.73±11.76  dz_Obr +0.40  <z_O> 2.23
[  2343 s]   7 nm   0 V      (3 rods): theta 0.50±1.71  x_OH 0.00±3.09  OH/CUS 0.00±1.55  dz_Obr -0.03  <z_O> 2.66
[  2343 s]   7 nm   0.15 V   (1 rods): theta 1.00±16.14  x_OH 1.00±3.92  OH/CUS 1.00±12.27  dz_Obr +0.40  <z_O> 2.07
[  2343 s]   7 nm   0.35 V   (1 rods): theta 1.00±16.57  x_OH 1.00±4.01  OH/CUS 1.00±12.60  dz_Obr +0.40  <z_O> 2.07
[  2343 s]   7 nm   0.7 V    (3 rods): theta 0.50±1.67  x_OH 0.00±2.98  OH/CUS 0.00±1.49  dz_Obr -0.03  <z_O> 2.66
[  2343 s]   7 nm   OCV      (1 rods): theta 1.00±15.98  x_OH 0.98±3.50  OH/CUS 0.98±12.19  dz_Obr +0.40  <z_O> 2.08
[  2343 s]   warning: ds17.theta and ds17.dz_Obr are strongly correlated (r = +0.99): the data cannot separate them. Fix one, link them, or add data that distinguishes them.
[  2343 s]   warning: ds24.theta and ds24.x_OH are strongly correlated (r = -0.99): the data cannot separate them. Fix one, link them, or add data that distinguishes them.
[  2343 s]   warning: ds23.theta and ds23.x_OH are strongly correlated (r = -0.99): the data cannot separate them. Fix one, link them, or add data that distinguishes them.
[  2343 s]   warning: ds23.x_OH and ds23.dz_Obr are strongly correlated (r = -0.99): the data cannot separate them. Fix one, link them, or add data that distinguishes them.
[  2343 s]   warning: ds24.x_OH and ds24.dz_Obr are strongly correlated (r = -0.99): the data cannot separate them. Fix one, link them, or add data that distinguishes them.
[  2343 s]   warning: ... and 15 more parameter pairs with |r| > 0.9 (see the correlation matrix).
[  2343 s]   warning: b_surf_O = 0.3 is within 1% of its lower bound (0.3); its error is not reliable.
[  2343 s]   warning: ds1.theta = 1 is within 1% of its upper bound (1); its error is not reliable.
[  2343 s]   warning: ds2.theta = 1 is within 1% of its upper bound (1); its error is not reliable.
[  2343 s]   warning: ds3.theta = 0.5 is within 1% of its lower bound (0.5); its error is not reliable.
[  2343 s]   warning: ds7.theta = 0.5 is within 1% of its lower bound (0.5); its error is not reliable.
[  2343 s]   warning: ds11.theta = 1 is within 1% of its upper bound (1); its error is not reliable.
[  2343 s]   warning: ds12.theta = 1 is within 1% of its upper bound (1); its error is not reliable.
[  2343 s]   warning: ds13.theta = 0.5 is within 1% of its lower bound (0.5); its error is not reliable.
[  2343 s]   warning: ds17.theta = 1 is within 1% of its upper bound (1); its error is not reliable.
[  2343 s]   warning: ds18.theta = 0.5 is within 1% of its lower bound (0.5); its error is not reliable.
[  2343 s]   warning: ds20.theta = 0.5 is within 1% of its lower bound (0.5); its error is not reliable.
[  2343 s]   warning: ds23.theta = 1 is within 1% of its upper bound (1); its error is not reliable.
[  2343 s]   warning: ds24.theta = 1 is within 1% of its upper bound (1); its error is not reliable.
[  2343 s]   warning: ds25.theta = 1 is within 1% of its upper bound (1); its error is not reliable.
[  2343 s]   warning: ds3.x_OH = 8.117e-29 is within 1% of its lower bound (0); its error is not reliable.
[  2343 s]   warning: ds7.x_OH = 4.747e-32 is within 1% of its lower bound (0); its error is not reliable.
[  2343 s]   warning: ds13.x_OH = 2.737e-37 is within 1% of its lower bound (0); its error is not reliable.
[  2343 s]   warning: ds18.x_OH = 1.734e-13 is within 1% of its lower bound (0); its error is not reliable.
[  2343 s]   warning: ds20.x_OH = 1.535e-11 is within 1% of its lower bound (0); its error is not reliable.
[  2343 s]   warning: ds23.x_OH = 1 is within 1% of its upper bound (1); its error is not reliable.
[  2343 s]   warning: ds24.x_OH = 1 is within 1% of its upper bound (1); its error is not reliable.
[  2343 s]   warning: ds17.dz_Obr = 0.4 is within 1% of its upper bound (0.4); its error is not reliable.
[  2343 s]   warning: ds23.dz_Obr = 0.4 is within 1% of its upper bound (0.4); its error is not reliable.
[  2343 s]   warning: ds24.dz_Obr = 0.4 is within 1% of its upper bound (0.4); its error is not reliable.
[  2343 s]   warning: ds25.dz_Obr = 0.4 is within 1% of its upper bound (0.4); its error is not reliable.
[  2343 s]   warning: ds1.thickness_mean_tl = 11 is within 1% of its lower bound (11); its error is not reliable.
[  2343 s]   warning: b_surf_O = 0.3 +- 4.1: the relative error exceeds 100%, so the data do not determine it.
[  2343 s]   warning: ds1.theta = 1 +- 6.9: the relative error exceeds 100%, so the data do not determine it.
[  2343 s]   warning: ds2.theta = 1 +- 6.3: the relative error exceeds 100%, so the data do not determine it.
[  2343 s]   warning: ds3.theta = 0.5 +- 0.61: the relative error exceeds 100%, so the data do not determine it.
[  2343 s]   warning: ds7.theta = 0.5 +- 0.73: the relative error exceeds 100%, so the data do not determine it.
[  2343 s]   warning: ds11.theta = 1 +- 7.5: the relative error exceeds 100%, so the data do not determine it.
[  2343 s]   warning: ds12.theta = 1 +- 7.4: the relative error exceeds 100%, so the data do not determine it.
[  2343 s]   warning: ds13.theta = 0.5 +- 0.93: the relative error exceeds 100%, so the data do not determine it.
[  2343 s]   warning: ds17.theta = 1 +- 15: the relative error exceeds 100%, so the data do not determine it.
[  2343 s]   warning: ds18.theta = 0.5 +- 1.7: the relative error exceeds 100%, so the data do not determine it.
[  2343 s]   warning: ds20.theta = 0.5 +- 1.7: the relative error exceeds 100%, so the data do not determine it.
[  2343 s]   warning: ds23.theta = 1 +- 16: the relative error exceeds 100%, so the data do not determine it.
[  2343 s]   warning: ds24.theta = 1 +- 17: the relative error exceeds 100%, so the data do not determine it.
[  2343 s]   warning: ds25.theta = 1 +- 16: the relative error exceeds 100%, so the data do not determine it.
[  2343 s]   warning: ds1.x_OH = 0.7807 +- 1.8: the relative error exceeds 100%, so the data do not determine it.
[  2343 s]   warning: ds2.x_OH = 0.7311 +- 2.9: the relative error exceeds 100%, so the data do not determine it.
[  2343 s]   warning: ds3.x_OH = 8.117e-29 +- 2.1: the relative error exceeds 100%, so the data do not determine it.
[  2343 s]   warning: ds7.x_OH = 4.747e-32 +- 1.9: the relative error exceeds 100%, so the data do not determine it.
[  2343 s]   warning: ds11.x_OH = 0.7951 +- 1.8: the relative error exceeds 100%, so the data do not determine it.
[  2343 s]   warning: ds12.x_OH = 0.7684 +- 1.6: the relative error exceeds 100%, so the data do not determine it.
[  2343 s]   warning: ds13.x_OH = 2.737e-37 +- 1.3: the relative error exceeds 100%, so the data do not determine it.
[  2343 s]   warning: ds18.x_OH = 1.734e-13 +- 3.1: the relative error exceeds 100%, so the data do not determine it.
[  2343 s]   warning: ds20.x_OH = 1.535e-11 +- 3: the relative error exceeds 100%, so the data do not determine it.
[  2343 s]   warning: ds23.x_OH = 1 +- 3.9: the relative error exceeds 100%, so the data do not determine it.
[  2343 s]   warning: ds24.x_OH = 1 +- 4: the relative error exceeds 100%, so the data do not determine it.
[  2343 s]   warning: ds25.x_OH = 0.9788 +- 3.5: the relative error exceeds 100%, so the data do not determine it.
[  2343 s]   warning: ds1.dz_Obr = 0.1895 +- 1.1: the relative error exceeds 100%, so the data do not determine it.
[  2343 s]   warning: ds2.dz_Obr = 0.1068 +- 1.2: the relative error exceeds 100%, so the data do not determine it.
[  2343 s]   warning: ds3.dz_Obr = -0.1424 +- 0.46: the relative error exceeds 100%, so the data do not determine it.
[  2343 s]   warning: ds7.dz_Obr = -0.07677 +- 0.48: the relative error exceeds 100%, so the data do not determine it.
[  2343 s]   warning: ds11.dz_Obr = 0.1888 +- 1.2: the relative error exceeds 100%, so the data do not determine it.
[  2343 s]   warning: ds12.dz_Obr = 0.2199 +- 1.1: the relative error exceeds 100%, so the data do not determine it.
[  2343 s]   warning: ds13.dz_Obr = 0.0713 +- 0.45: the relative error exceeds 100%, so the data do not determine it.
[  2343 s]   warning: ds17.dz_Obr = 0.4 +- 3.5: the relative error exceeds 100%, so the data do not determine it.
[  2343 s]   warning: ds18.dz_Obr = -0.02835 +- 0.55: the relative error exceeds 100%, so the data do not determine it.
[  2343 s]   warning: ds20.dz_Obr = -0.02836 +- 0.52: the relative error exceeds 100%, so the data do not determine it.
[  2343 s]   warning: ds23.dz_Obr = 0.4 +- 3.7: the relative error exceeds 100%, so the data do not determine it.
[  2343 s]   warning: ds24.dz_Obr = 0.4 +- 3.8: the relative error exceeds 100%, so the data do not determine it.
[  2343 s]   warning: ds25.dz_Obr = 0.4 +- 3.7: the relative error exceeds 100%, so the data do not determine it.
[  2343 s]   chi2/pt ds1 4.1 nm|4.1 -0.1 V 0 -1 15.2
[  2343 s]   chi2/pt ds2 4.1 nm|4.1 -0.238 V 0 -1 16.9
[  2343 s]   chi2/pt ds3 4.1 nm|4.1 0 V -1 0 20.7
[  2343 s]   chi2/pt ds4 4.1 nm|4.1 0 V -2 0 24.2
[  2343 s]   chi2/pt ds5 4.1 nm|4.1 0 V 0 -1 16.5
[  2343 s]   chi2/pt ds6 4.1 nm|4.1 0 V 0 2 108.8
[  2343 s]   chi2/pt ds7 4.1 nm|4.1 0.7 V -1 0 20.8
[  2343 s]   chi2/pt ds8 4.1 nm|4.1 0.7 V -2 0 23.3
[  2343 s]   chi2/pt ds9 4.1 nm|4.1 0.7 V 0 -1 20.1
[  2343 s]   chi2/pt ds10 4.1 nm|4.1 0.7 V 0 2 112.9
[  2343 s]   chi2/pt ds11 4.1 nm|4.1 0.15 V 0 -1 17.5
[  2343 s]   chi2/pt ds12 4.1 nm|4.1 0.35 V 0 -1 17.9
[  2343 s]   chi2/pt ds13 4.1 nm|4.1 OCV -1 0 26.6
[  2343 s]   chi2/pt ds14 4.1 nm|4.1 OCV -2 0 23.9
[  2343 s]   chi2/pt ds15 4.1 nm|4.1 OCV 0 -1 25.3
[  2343 s]   chi2/pt ds16 4.1 nm|4.1 OCV 0 2 114.4
[  2343 s]   chi2/pt ds17 7 nm|7 -0.1 V 0 1 18.6
[  2343 s]   chi2/pt ds18 7 nm|7 0 V 0 1 21.5
[  2343 s]   chi2/pt ds19 7 nm|7 0 V 2 0 94.5
[  2343 s]   chi2/pt ds20 7 nm|7 0.7 V 0 1 22.0
[  2343 s]   chi2/pt ds21 7 nm|7 0.7 V 0 2 60.1
[  2343 s]   chi2/pt ds22 7 nm|7 0.7 V 2 0 98.1
[  2343 s]   chi2/pt ds23 7 nm|7 0.15 V 0 1 20.4
[  2343 s]   chi2/pt ds24 7 nm|7 0.35 V 0 1 20.8
[  2343 s]   chi2/pt ds25 7 nm|7 OCV 0 1 18.8
[  2343 s]   chi2/pt ds26 7 nm|7 0 V 0 2 61.7
[  2346 s]   profile 4.1 nm -0.1 V: best x_OH 0.8, allowed 0.0-1.0
[  2348 s]   profile 4.1 nm -0.238 V: best x_OH 0.7, allowed 0.0-1.0
[  2355 s]   profile 4.1 nm 0 V: best x_OH 0.0, allowed 0.0-0.9
[  2363 s]   profile 4.1 nm 0.7 V: best x_OH 0.0, allowed 0.0-0.8
[  2365 s]   profile 4.1 nm 0.15 V: best x_OH 0.8, allowed 0.0-1.0
[  2368 s]   profile 4.1 nm 0.35 V: best x_OH 0.8, allowed 0.0-1.0
[  2381 s]   profile 4.1 nm OCV: best x_OH 0.0, allowed 0.0-0.2
[  2384 s]   profile 7 nm -0.1 V: best x_OH 0.7, allowed 0.0-1.0
[  2389 s]   profile 7 nm 0 V: best x_OH 0.0, allowed 0.0-1.0
[  2394 s]   profile 7 nm 0.7 V: best x_OH 0.0, allowed 0.0-1.0
[  2395 s]   profile 7 nm 0.15 V: best x_OH 1.0, allowed 0.4-1.0
[  2397 s]   profile 7 nm 0.35 V: best x_OH 1.0, allowed 0.5-1.0
[  2399 s]   profile 7 nm OCV: best x_OH 1.0, allowed 0.3-1.0
[  2399 s] done

File: analysis/2026-11-05_oh_fits/oh_rods_fit.log
[     0 s] 19 well-behaved scans, 13 OH scans
[     0 s] film leads {'4.1 nm': 'ds1', '7 nm': 'ds17'}
[   183 s] 1 film + surface on 19 scans, x_OH from 0.1: red chi2 18.14
[   293 s] 1 film + surface on 19 scans, x_OH from 0.5: red chi2 18.14
[   428 s] 1 film + surface on 19 scans, x_OH from 0.9: red chi2 18.14
[   428 s]   film 4.1 nm {'thickness_mean_tl': (10.0, 0.301), 'eps_perp': (1.436, 0.05), 'roughness_tl': (0.627, 0.035), 'thickness_spread_tl': (2.794, 0.229), 'interface_A': (3.11, 0.02)}
[   428 s]   film 7 nm {'thickness_mean_tl': (24.0, 0.216), 'eps_perp': (0.504, 0.022), 'roughness_tl': (1.263, 0.08), 'thickness_spread_tl': (1.462, 0.136), 'interface_A': (3.355, 0.016)}
[   450 s] 2A OH (A shared per potential): red chi2 14.47, z_H2O 2.58
[   530 s]    4.1 nm -0.1 V    x_OH best 0.45, allowed 0.05-1.00
[   530 s]    7 nm -0.1 V      x_OH best 0.00, allowed 0.00-0.65
[   530 s]    4.1 nm -0.238 V  x_OH best 0.10, allowed 0.00-0.95
[   530 s]    4.1 nm 0 V       x_OH best 0.45, allowed 0.05-1.00
[   530 s]    7 nm 0 V         x_OH best 0.00, allowed 0.00-0.75
[   530 s]    4.1 nm 0.15 V    x_OH best 0.25, allowed 0.00-0.95
[   530 s]    7 nm 0.15 V      x_OH best 0.00, allowed 0.00-0.75
[   530 s]    4.1 nm 0.35 V    x_OH best 0.10, allowed 0.00-0.90
[   530 s]    7 nm 0.35 V      x_OH best 0.00, allowed 0.00-0.95
[   530 s]    4.1 nm 0.7 V     x_OH best 0.15, allowed 0.00-0.95
[   530 s]    7 nm 0.7 V       x_OH best 0.00, allowed 0.00-0.90
[   530 s]    4.1 nm OCV       x_OH best 0.00, allowed 0.00-0.30
[   530 s]    7 nm OCV         x_OH best 0.30, allowed 0.00-0.70
[   550 s] 2B OH (B fixed 0): red chi2 14.47, z_H2O 2.62
[   564 s]    4.1 nm -0.1 V    x_OH best 0.50, allowed 0.25-0.80
[   564 s]    7 nm -0.1 V      x_OH best 0.00, allowed 0.00-0.25
[   564 s]    4.1 nm -0.238 V  x_OH best 0.60, allowed 0.30-0.85
[   564 s]    4.1 nm 0 V       x_OH best 0.65, allowed 0.35-0.95
[   564 s]    7 nm 0 V         x_OH best 0.15, allowed 0.00-0.45
[   564 s]    4.1 nm 0.15 V    x_OH best 0.55, allowed 0.30-0.85
[   564 s]    7 nm 0.15 V      x_OH best 0.30, allowed 0.00-0.65
[   564 s]    4.1 nm 0.35 V    x_OH best 0.50, allowed 0.20-0.75
[   564 s]    7 nm 0.35 V      x_OH best 0.45, allowed 0.10-0.75
[   564 s]    4.1 nm 0.7 V     x_OH best 0.45, allowed 0.20-0.70
[   564 s]    7 nm 0.7 V       x_OH best 0.35, allowed 0.10-0.60
[   564 s]    4.1 nm OCV       x_OH best 0.00, allowed 0.00-0.05
[   564 s]    7 nm OCV         x_OH best 0.15, allowed 0.00-0.45
[   576 s] 2C OH (C Rao by potential): red chi2 14.85, z_H2O 2.57
[   591 s]    4.1 nm -0.1 V    x_OH best 0.90, allowed 0.60-1.00
[   591 s]    7 nm -0.1 V      x_OH best 0.45, allowed 0.15-0.70
[   591 s]    4.1 nm -0.238 V  x_OH best 0.90, allowed 0.65-1.00
[   591 s]    4.1 nm 0 V       x_OH best 1.00, allowed 0.70-1.00
[   591 s]    7 nm 0 V         x_OH best 0.60, allowed 0.25-0.95
[   591 s]    4.1 nm 0.15 V    x_OH best 0.95, allowed 0.65-1.00
[   591 s]    7 nm 0.15 V      x_OH best 0.80, allowed 0.45-1.00
[   591 s]    4.1 nm 0.35 V    x_OH best 0.85, allowed 0.60-1.00
[   591 s]    7 nm 0.35 V      x_OH best 0.90, allowed 0.55-1.00
[   591 s]    4.1 nm 0.7 V     x_OH best 0.75, allowed 0.50-1.00
[   591 s]    7 nm 0.7 V       x_OH best 0.70, allowed 0.45-1.00
[   591 s]    4.1 nm OCV       x_OH best 0.20, allowed 0.00-0.40
[   591 s]    7 nm OCV         x_OH best 0.60, allowed 0.25-0.90
[   591 s] done
