Repository: collnsmith/ruo2-ctr-sim

# RuO2 / TiO2(110) CTR simulator

Desktop GUI and notebook for the kinematic crystal truncation rod model of RuO2(110) films on
TiO2(110), with OH / H2O / O on the RuO2 CUS sites.

There is one copy of the physics (`ctrfit/core`, also importable as `ctr_engine`) and one copy of
the plots (`ctrfit/project/plots.py`, also `ctr_plots`).
The GUI (`ctr_gui.py`) and the notebook (`ctr_notebook.py`) both use them, so a change made there
shows up in both. This replaces the old standalone `ruo2_tio2_ctr_sim.py`.

## Run

```
pip install -r requirements.txt
pip install -e .        # optional: installs the ctrfit package
python ctr_launcher.py  # a card for every app; or start one directly, e.g. python ctr_gui.py
```

The launcher (dark theme) finds the apps by a tag line near the top of each file:

```

## Files (all relative to this folder, so the folder can be moved or copied)

- `settings.ini`: last settings, window layout, and run options. Written after each run and on exit.
  Delete it to start from defaults.
- `presets/*.ini`: saved configurations. Use Save as / Load / Delete in the sidebar.
  Presets are plain text and can be shared or edited.
- `ctrfit/`: the package. `ctrfit/core` physics (form factors, lattice, structures, electrolyte, the
  reference `CTRModel`, the settings list), `ctrfit/project/plots.py` plotting. See "Fitting" below.
- `ctr_engine.py`, `ctr_params.py`, `ctr_plots.py`: compatibility names for `ctrfit.core.ctrmodel`,

# Stationary CVs (3.3, 4.1, 7 nm films), 2026-11-06

Data: `data/ROIs_s<scan>_sums.txt` (ROI sums per image) and `data/Stationary_Scans.txt` (HKL, Start / Stop point,
film, which ROI is Ru and which is Ti). Program: 30 s CA at 0.0 V from Start, then CV 0 to 0.7 V vs Ag/AgCl at
5 mV/s (280 s per cycle). Scan 222 changes to 25 mV/s at about point 257, after its Stop (250), so none of that is used.
No SPEC file: no monitor or filter normalisation, and the time comes from the point number.

## Steps

1. `extract.py`, `extract2.py`: period in points from the data (`ctrfit.echem.analysis.dominant_period`), snapped to whole
   or half cycles after the CA. The timing shift (within 0.15 period) is the one that correlates best with E, which fixes the sign.
   Flat scans: nominally 0.3 points/s. Output `cv_timing.json`.
2. `extract3.py`: Ru, Ti and Ru+Ti, each relative to the CA at 0 V, averaged over the cycles in 14 E bins per sweep.
   For the flat scans, the largest linear response any timing allows (period 65 to 125 points). Output `cv3.json`.
3. `parts.py`: model film(+surface) and substrate intensities at each point, from the OH-fit project
   (`../2026-11-05_oh_fits/oh_rods_fit.ctrproj.json`). The 3.3 nm film uses the 4.1 nm structure at 10.2 TL (approximate).
   Change for x_OH 0 -> 1, coherent and film-spot-only. Output `parts.json`.
4. `cvfit2.py` / `cvfit3.py`: per film, x_OH(E) as a tanh step, optionally with dz_Obr on the same step, plus an offset per scan,
   fitted to the curves. Scan 147 is left out because its timing is not consistent. Outputs `cvfit_*.json`:
   - `sum`: Ru+Ti against the coherent model.
   - `rucoh`: Ru against the coherent model.
   - `ru`: Ru against film+surface alone.
5. `ohfit_c2.py`: the OH fit's variant C with Rao's dz_Obr mapped from RHE to Ag/AgCl (+0.26 V in 0.1 M H2SO4):
   - -0.24 to 0.15 V: 0.35 Å
   - 0.35 V: 0.2 Å
   - 0.7 V: 0 Å
   - OCV: 0.2 Å (measured OCV 0.35 to 0.4 V Ag/AgCl = 0.61 to 0.66 V RHE, the same bin as 0.35 V)

   Output `ohfit_c2_summary.json`.

## Results

| Scan | Film | HKL | Ru | Ti | Ru+Ti | coherent model, x_OH 0->1 |
|---|---|---|---|---|---|---|
| 496, 497 | 4.1 | 0 -1 2.75 | -0.4, +0.3 | +0.4, +0.2 | -0.1, +0.3 (any timing <= 1.3) | -41 |
| 503 | 4.1 | 0 -1 2.84 | -0.9 | -0.6 | -0.8 (<= 1.3) | -34 |
| 498 | 4.1 | 0 -1 3.16 | -0.3 | -0.2 | -0.3 (<= 1.9) | +42 |
| 501 | 4.1 | 0 -1 3.25 | +1.3 | +1.7 | +1.5 (<= 2.8) | +57 |
| 120 | 3.3 | 0 -1 2.75 | -34.3 | +0.3 | -13.1 | -41 |
| 222 | 3.3 | 0 -1 3.16 | +15.5 | +1.2 | +12.7 | +42 |
| 125 | 3.3 | 0 -1 3.25 | -26.9 | -0.7 | -11.4 | +56 (wrong sign, see notes) |
| 311, 344 | 7 | 0 1 2.75 | -34.9, -44.0 | -3.1, -0.9 | -24.6, -38.0 | -40 |
| 314 | 7 | 0 1 3.16 | +32.7 | +1.8 | +18.8 | +58 |
| 316 | 7 | 0 1 3.25 | +18.9 | -0.2 | +11.5 (noisy, timing assumed) | +86 |
| 356 | 7 | 2 0 1.75 | +0.7 | +0.2 | +0.2 | 0 (control) |

Changes are linear 0 -> 0.7 V, in %.

The response is reversible, the anodic and cathodic sweeps nearly overlap, and most of it happens between 0 and 0.4 V.
The Ti ROI is flat in every scan except 344 (noisy, 21% free-sine amplitude, Ru/Ti 6.2: a different ROI layout).

Joint fits (7 nm, x_OH + dz_Obr):

| Fit | red chi2 | E0 (V Ag/AgCl) | w (V) | x_OH | dz_Obr (Å) |
|---|---|---|---|---|---|
| sum, coherent | 4.7 | 0.22 ± 0.04 | 0.13 | 0 -> 1 (each ± 0.5 to 0.9) | -0.06 -> 0.26 |
| Ru, coherent | 11.4 | 0.25 | | | |
| Ru, film only | 50 | | | | |

In the film-only fit, even a full x_OH swing is too small.

File: analysis/2026-11-06_stationary_cv/beam_current.json
{
 "3.3 nm 0.65 V (rod 153-221)": {
  "scans": [
   {
    "scan": 153,
    "E": 0.6499558687210083,
    "I": 8.476818876630709,
    "transm_min": 1.0,
    "transm_mean": 1.0,
    "t": 99335.061
   },
   {
    "scan": 154,
    "E": 0.6499558687210083,
    "I": 6.52763243550532,
    "transm_min": 1.0,
    "transm_mean": 1.0,
    "t": 99540.702
   },
   {
    "scan": 155,
    "E": 0.6499558687210083,
    "I": 6.4651415789686535,
    "transm_min": 1.0,
    "transm_mean": 1.0,
    "t": 99745.716
   },
   {
    "scan": 156,
    "E": 0.6499558687210083,
    "I": 6.378189607728656,
    "transm_min": 1.0,
    "transm_mean": 1.0,
    "t": 99966.037
   },
   {
    "scan": 157,
    "E": 0.6499558687210083,
    "I": 6.211370049590761,
    "transm_min": 1.0,
    "transm_mean": 1.0,
    "t": 100170.751
   },
   {
    "scan": 158,
    "E": 0.6499558687210083,
    "I": 5.8702648863898474,
    "transm_min": 1.0,
    "transm_mean": 1.0,
    "t": 100367.176
   },
   {
    "scan": 159,
    "E": 0.6499558687210083,
    "I": 4.948667491401889,
    "transm_min": 1.0,
    "transm_mean": 1.0,
    "t": 100573.81
   },
   {
    "scan": 160,
    "E": 0.6499558687210083,
    "I": 4.642514337054103,
    "transm_min": 1.0,
    "transm_mean": 1.0,
    "t": 100784.738
   },
   {
    "scan": 161,
    "E": 0.6499558687210083,
    "I": 4.623530619159567,
    "transm_min": 1.0,
    "transm_mean": 1.0,
    "t": 100984.734
   },
   {
    "scan": 162,
    "E": 0.6499558687210083,
    "I": 4.601948489647032,
    "transm_min": 1.0,
    "transm_mean": 1.0,
    "t": 101194.731
   },
   {
    "scan": 163,
    "E": 0.6499558687210083,
    "I": 4.501200714493315,
    "transm_min": 1.0,
    "transm_mean": 1.0,
    "t": 101412.891
   },
   {
    "scan": 164,
    "E": 0.6499558687210083,
    "I": 4.327806961500494,
    "transm_min": 1.0,
    "transm_mean": 1.0,
    "t": 101646.033
   },
   {
    "scan": 165,
    "E": 0.6499558687210083,
    "I": 4.213702804055797,
    "transm_min": 1.0,
    "transm_mean": 1.0,
    "t": 101862.753
   },
   {
    "scan": 166,
    "E": 0.6499558687210083,
    "I": 4.0845428272502415,
    "transm_min": 1.0,
    "transm_mean": 1.0,
    "t": 102063.022
   },
   {
    "scan": 167,
    "E": 0.6499558687210083,
    "I": 3.929479461848801,
    "transm_min": 1.0,
    "transm_mean": 1.0,
    "t": 102270.438
   },
   {
    "scan": 168,
    "E": 0.6499558687210083,
    "I": 3.764362874035213,
    "transm_min": 1.0,
    "transm_mean": 1.0,
    "t": 102475.027
   },
   {
    "scan": 169,
    "E": 0.6499558687210083,
    "I": 3.6266600595717517,
    "transm_min": 1.0,
    "transm_mean": 1.0,
    "t": 102680.012
   },
   {
    "scan": 170,
    "E": 0.6499558687210083,
    "I": 3.654361182153033,
    "transm_min": 0.18947,
    "transm_mean": 0.18947,
    "t": 102885.412
   },
   {
    "scan": 171,
    "E": 0.6499558687210083,
    "I": 3.495189607068461,
    "transm_min": 1.0,
    "transm_mean": 1.0,
    "t": 103096.998
   },
   {
    "scan": 172,
    "E": 0.6499558687210083,
    "I": 3.397666045275849,
    "transm_min": 1.0,
    "transm_mean": 1.0,
    "t": 103302.22
   },
   {
    "scan": 173,
    "E": 0.6499558687210083,
    "I": 3.2693564542566818,
    "transm_min": 1.0,
    "transm_mean": 1.0,
    "t": 103505.253
   },
   {
    "scan": 174,
    "E": 0.6499558687210083,
    "I": 3.150354352834822,
    "transm_min": 1.0,
    "transm_mean": 1.0,
    "t": 103716.03
   },
   {
    "scan": 175,
    "E": 0.6499558687210083,
    "I": 3.1272339942729577,
    "transm_min": 1.0,
    "transm_mean": 1.0,
    "t": 103928.006
   },
   {
    "scan": 176,
    "E": 0.6499558687210083,
    "I": 3.0676270762827613,
    "transm_min": 1.0,
    "transm_mean": 1.0,
    "t": 104134.191
   },
   {
    "scan": 177,
    "E": 0.6499558687210083,
    "I": 3.01172579141881,
    "transm_min": 1.0,
    "transm_mean": 1.0,
    "t": 104343.103
   },
   {
    "scan": 178,
    "E": 0.6499558687210083,
    "I": 2.95370385973842,
    "transm_min": 1.0,
    "transm_mean": 1.0,
    "t": 104551.207
   },
   {
    "scan": 179,
    "E": 0.6499558687210083,
    "I": 2.896245215963228,
    "transm_min": 1.0,
    "transm_mean": 1.0,
    "t": 104797.737
   },
   {
    "scan": 180,
    "E": 0.6499558687210083,
    "I": 2.850437394459497,
    "transm_min": 1.0,
    "transm_mean": 1.0,
    "t": 105002.149
   },
   {
    "scan": 181,
    "E": 0.6499558687210083,
    "I": 2.809841723580838,
    "transm_min": 1.0,
    "transm_mean": 1.0,
    "t": 105220.821
   },
   {
    "scan": 182,
    "E": 0.6499558687210083,
    "I": 2.7469883384338245,
    "transm_min": 1.0,
    "transm_mean": 1.0,
    "t": 105428.027
   },
   {
    "scan": 183,
    "E": 0.6499558687210083,
    "I": 2.7077515576599707,
    "transm_min": 1.0,
    "transm_mean": 1.0,
    "t": 105668.012
   },
   {
    "scan": 184,
    "E": 0.6499558687210083,
    "I": 2.66495261295418,
    "transm_min": 1.0,
    "transm_mean": 1.0,
    "t": 105878.726
   },
   {
    "scan": 185,
    "E": 0.6499558687210083,
    "I": 2.585704041491134,
    "transm_min": 1.0,
    "transm_mean": 1.0,
    "t": 106078.156
   },
   {
    "scan": 186,
    "E": 0.6499558687210083,
    "I": 2.5132645290752387,
    "transm_min": 1.0,
    "transm_mean": 1.0,
    "t": 106296.707
   },
   {
    "scan": 187,
    "E": 0.6499558687210083,
    "I": 2.409245502075889,
    "transm_min": 1.0,
    "transm_mean": 1.0,
    "t": 106503.641
   },
   {
    "scan": 188,
    "E": 0.6499558687210083,
    "I": 2.243807039776324,
    "transm_min": 1.0,
    "transm_mean": 1.0,
    "t": 106707.301
   },
   {
    "scan": 189,
    "E": 0.6499558687210083,
    "I": 2.0990738163406037,
    "transm_min": 1.0,
    "transm_mean": 1.0,
    "t": 106912.106
   },
   {
    "scan": 190,
    "E": 0.6499558687210083,
    "I": 2.0149322514410133,
    "transm_min": 1.0,
    "transm_mean": 1.0,
    "t": 107117.299
   },
   {
    "scan": 191,
    "E": 0.6499558687210083,
    "I": 1.898972828887101,
    "transm_min": 1.0,
    "transm_mean": 1.0,
    "t": 107326.031
   },
   {
    "scan": 192,
    "E": 0.6499558687210083,
    "I": 1.831078593068189,
    "transm_min": 1.0,
    "transm_mean": 1.0,
    "t": 107532.574
   },
   {
    "scan": 193,
    "E": 0.6499558687210083,
    "I": 1.8413266963310306,
    "transm_min": 1.0,
    "transm_mean": 1.0,
    "t": 107737.168
   },
   {
    "scan": 194,
    "E": 0.6499558687210083,
    "I": 1.7689312733602174,
    "transm_min": 1.0,
    "transm_mean": 1.0,
    "t": 107959.951
   },
   {
    "scan": 195,
    "E": 0.6499558687210083,
    "I": 1.7681065167687882,
    "transm_min": 1.0,
    "transm_mean": 1.0,
    "t": 108160.759
   },
   {
    "scan": 196,
    "E": 0.6499558687210083,
    "I": 1.7822212707418406,
    "transm_min": 1.0,
    "transm_mean": 1.0,
    "t": 108371.475
   },
   {
    "scan": 197,
    "E": 0.6499558687210083,
    "I": 1.8344121397400253,
    "transm_min": 1.0,
    "transm_mean": 1.0,
    "t": 108574.746
   },
   {
    "scan": 198,
    "E": 0.6499558687210083,
    "I": 1.7721657927554073,
    "transm_min": 1.0,
    "transm_mean": 1.0,
    "t": 108792.066
   },
   {
    "scan": 199,
    "E": 0.6499558687210083,
    "I": 1.8105133460575102,
    "transm_min": 1.0,
    "transm_mean": 1.0,
    "t": 108987.023
   },
   {
    "scan": 200,
    "E": 0.6499558687210083,
    "I": 1.9400906808905598,
    "transm_min": 1.0,
    "transm_mean": 1.0,
    "t": 109193.564
   },
   {
    "scan": 201,
    "E": 0.6499558687210083,
    "I": 2.038112541549309,
    "transm_min": 1.0,
    "transm_mean": 1.0,
    "t": 109410.946
   },
   {
    "scan": 202,
    "E": 0.6499558687210083,
    "I": 1.988367704245211,
    "transm_min": 1.0,
    "transm_mean": 1.0,
    "t": 109653.456
   },
   {
    "scan": 203,
    "E": 0.6499558687210083,
    "I": 2.1398802661147536,
    "transm_min": 1.0,
    "transm_mean": 1.0,
    "t": 109862.008
   },
   {
    "scan": 204,
    "E": 0.6499558687210083,
    "I": 2.110143373871914,
    "transm_min": 1.0,
    "transm_mean": 1.0,
    "t": 110099.864
   },
   {
    "scan": 205,
    "E": 0.6499558687210083,
    "I": 2.1292825965537943,
    "transm_min": 1.0,
    "transm_mean": 1.0,
    "t": 110308.21
   },
   {
    "scan": 206,
    "E": 0.6499558687210083,
    "I": 2.5159325319890535,
    "transm_min": 0.18947,
    "transm_mean": 0.3622059016393443,
    "t": 110522.437
   },
   {
    "scan": 207,
    "E": 0.6499558687210083,
    "I": 2.8010336265160665,
    "transm_min": 0.035898881,
    "transm_mean": 0.03589888100000001,
    "t": 110740.747
   },
   {
    "scan": 208,
    "E": 0.6499558687210083,
    "I": 2.9537280867150937,
    "transm_min": 0.035898881,
    "transm_mean": 0.03589888100000001,
    "t": 111575.599
   },
   {
    "scan": 209,
    "E": 0.6499558687210083,
    "I": 2.749513994999453,
    "transm_min": 1.0,
    "transm_mean": 1.0,
    "t": 111778.359
   },
   {
    "scan": 210,
    "E": 0.6499558687210083,
    "I": 6.279077871717506,
    "transm_min": 1.0,
    "transm_mean": 1.0,
    "t": 111989.699
   },
   {
    "scan": 211,
    "E": 0.6499558687210083,
    "I": 5.077475549955789,
    "transm_min": 1.0,
    "transm_mean": 1.0,
    "t": 112194.626
   },
   {
    "scan": 212,
    "E": 0.6499558687210083,
    "I": 4.745493520536677,
    "transm_min": 1.0,
    "transm_mean": 1.0,
    "t": 112407.353
   },
   {
    "scan": 213,
    "E": 0.6499558687210083,
    "I": 4.725527398959199,
    "transm_min": 1.0,
    "transm_mean": 1.0,
    "t": 112611.225
   },
   {
    "scan": 214,
    "E": 0.6499558687210083,
    "I": 4.747119713783036,
    "transm_min": 1.0,
    "transm_mean": 1.0,
    "t": 112816.028
   },
   {
    "scan": 215,
    "E": 0.6499558687210083,
    "I": 4.725347945132047,
    "transm_min": 1.0,
    "transm_mean": 1.0,
    "t": 113026.623
   },
   {
    "scan": 216,
    "E": 0.6499558687210083,
    "I": 4.81042182609155,
    "transm_min": 1.0,
    "transm_mean": 1.0,
    "t": 113234.577
   },
   {
    "scan": 217,
    "E": 0.6499558687210083,
    "I": 4.9101574440005304,
    "transm_min": 1.0,
    "transm_mean": 1.0,
    "t": 113444.002
   },
   {
    "scan": 218,
    "E": 0.6499558687210083,
    "I": 4.978916397542138,
    "transm_min": 1.0,
    "transm_mean": 1.0,
    "t": 113655.654
   },
   {
    "scan": 219,
    "E": 0.6499558687210083,
    "I": 5.002863470916583,
    "transm_min": 1.0,
    "transm_mean": 1.0,
    "t": 113870.056
   },
   {
    "scan": 220,
    "E": 0.6499558687210083,
    "I": 7.243285113775429,
    "transm_min": 1.0,
    "transm_mean": 1.0,
    "t": 114075.61
   },
   {
    "scan": 221,
    "E": 0.6499558687210083,
    "I": 5.982387495457132,
    "transm_min": 1.0,
    "transm_mean": 1.0,
    "t": 114298.545
   }
  ],
  "gaps": [
   {
    "after": 153,
    "E": 0.6499558687210083,
    "I": 6.466951049111468,
    "seconds": 12.0
   },
   {
    "after": 154,
    "E": 0.6499558687210083,
    "I": 6.3904607730070895,
    "seconds": 11.0
   },
   {
    "after": 155,
    "E": 0.6499558687210083,
    "I": 6.347806581024386,
    "seconds": 12.0
   },
   {
    "after": 156,
    "E": 0.6499558687210083,
    "I": 6.213523119942917,
    "seconds": 9.5
   },
   {
    "after": 157,
    "E": 0.6499558687210083,
    "I": 5.959200735877336,
    "seconds": 6.5
   },
   {
    "after": 158,
    "E": 0.6499558687210083,
    "I": 5.3337987782838505,
    "seconds": 11.5
   },
   {
    "after": 159,
    "E": 0.6499558687210083,
    "I": 4.648791795622346,
    "seconds": 9.0
   },
   {
    "after": 160,
    "E": 0.6499558687210083,
    "I": 4.535709411080456,
    "seconds": 8.0
   },
   {
    "after": 161,
    "E": 0.6499558687210083,
    "I": 4.507470091655037,
    "seconds": 11.5
   },
   {
    "after": 162,
    "E": 0.6499558687210083,
    "I": 4.484282180067635,
    "seconds": 11.5
   },
   {
    "after": 163,
    "E": 0.6499558687210083,
    "I": 4.307115291687657,
    "seconds": 10.0
   },
   {
    "after": 164,
    "E": 0.6499558687210083,
    "I": 4.187713331061044,
    "seconds": 11.5
   },
   {
    "after": 165,
    "E": 0.6499558687210083,
    "I": 4.082726511194438,
    "seconds": 6.5
   },
   {
    "after": 166,
    "E": 0.6499558687210083,
    "I": 3.9149326412401186,
    "seconds": 13.0
   },
   {
    "after": 167,
    "E": 0.6499558687210083,
    "I": 3.7572421357384833,
    "seconds": 12.0
   },
   {
    "after": 168,
    "E": 0.6499558687210083,
    "I": 3.5912588240392465,
    "seconds": 12.5
   },
   {
    "after": 169,
    "E": 0.6499558687210083,
    "I": 3.590293802811447,
    "seconds": 7.5
   },
   {
    "after": 170,
    "E": 0.6499558687210083,
    "I": 3.4540907369681437,
    "seconds": 9.5
   },
   {
    "after": 171,
    "E": 0.6499558687210083,
    "I": 3.347904819987998,
    "seconds": 6.5
   },
   {
    "after": 172,
    "E": 0.6499558687210083,
    "I": 3.276860884194699,
    "seconds": 9.5
   },
   {
    "after": 173,
    "E": 0.6499558687210083,
    "I": 3.108764965250153,
    "seconds": 10.0
   },
   {
    "after": 174,
    "E": 0.6499558687210083,
    "I": 3.0908491212309177,
    "seconds": 7.0
   },
   {
    "after": 175,
    "E": 0.6499558687210083,
    "I": 3.0194621946147975,
    "seconds": 9.5
   },
   {
    "after": 176,
    "E": 0.6499558687210083,
    "I": 2.9638690956892724,
    "seconds": 9.5
   },
   {
    "after": 177,
    "E": 0.6499558687210083,
    "I": 2.919582089769685,
    "seconds": 13.5
   },
   {
    "after": 178,
    "E": 0.6499558687210083,
    "I": 2.841099381922301,
    "seconds": 9.5
   },
   {
    "after": 179,
    "E": 0.6499558687210083,
    "I": 2.8039907524804564,
    "seconds": 10.0
   },
   {
    "after": 180,
    "E": 0.6499558687210083,
    "I": 2.754014360976949,
    "seconds": 14.5
   },
   {
    "after": 181,
    "E": 0.6499558687210083,
    "I": 2.7256665586003717,
    "seconds": 9.5
   },
   {
    "after": 182,
    "E": 0.6499558687210083,
    "I": 2.6374306092392623,
    "seconds": 12.5
   },
   {
    "after": 183,
    "E": 0.6499558687210083,
    "I": 2.624782859467851,
    "seconds": 9.5
   },
   {
    "after": 184,
    "E": 0.6499558687210083,
    "I": 2.593879202035205,
    "seconds": 9.5
   },
   {
    "after": 185,
    "E": 0.6499558687210083,
    "I": 2.5518029217393328,
    "seconds": 13.0
   },
   {
    "after": 186,
    "E": 0.6499558687210083,
    "I": 2.528873198106883,
    "seconds": 11.0
   },
   {
    "after": 187,
    "E": 0.6499558687210083,
    "I": 2.5029117402988215,
    "seconds": 9.5
   },
   {
    "after": 188,
    "E": 0.6499558687210083,
    "I": 2.4503770608209847,
    "seconds": 9.5
   },
   {
    "after": 189,
    "E": 0.6499558687210083,
    "I": 2.4470700626876187,
    "seconds": 12.5
   },
   {
    "after": 190,
    "E": 0.6499558687210083,
    "I": 2.4092990786768467,
    "seconds": 10.0
   },
   {
    "after": 191,
    "E": 0.6499558687210083,
    "I": 2.399102956307334,
    "seconds": 13.0
   },
   {
    "after": 192,
    "E": 0.6499558687210083,
    "I": 2.302130384866792,
    "seconds": 6.5
   },
   {
    "after": 193,
    "E": 0.6499558687210083,
    "I": 2.4192897591032074,
    "seconds": 12.5
   },
   {
    "after": 194,
    "E": 0.6499558687210083,
    "I": 2.432396354457655,
    "seconds": 9.5
   },
   {
    "after": 195,
    "E": 0.6499558687210083,
    "I": 2.4872015664403837,
    "seconds": 14.0
   },
   {
    "after": 196,
    "E": 0.6499558687210083,
    "I": 2.442451077964089,
    "seconds": 7.0
   },
   {
    "after": 197,
    "E": 0.6499558687210083,
    "I": 2.535831009564678,
    "seconds": 13.5
   },
   {
    "after": 198,
    "E": 0.6499558687210083,
    "I": 2.4645616604993092,
    "seconds": 7.5
   },
   {
    "after": 199,
    "E": 0.6499558687210083,
    "I": 2.5851398011009814,
    "seconds": 12.0
   },
   {
    "after": 200,
    "E": 0.6499558687210083,
    "I": 2.593100658608109,
    "seconds": 9.5
   },
   {
    "after": 201,
    "E": 0.6499558687210083,
    "I": 2.6391153427790104,
    "seconds": 13.0
   },
   {
    "after": 202,
    "E": 0.6499558687210083,
    "I": 2.6608384321786827,
    "seconds": 9.5
   },
   {
    "after": 203,
    "E": 0.6499558687210083,
    "I": 2.745963792373158,
    "seconds": 14.0
   },
   {
    "after": 204,
    "E": 0.6499558687210083,
    "I": 2.7205456658964957,
    "seconds": 8.0
   },
   {
    "after": 205,
    "E": 0.6499558687210083,
    "I": 2.863998013408853,
    "seconds": 12.0
   },
   {
    "after": 206,
    "E": 0.6499558687210083,
    "I": 2.7739260609068372,
    "seconds": 26.5
   },
   {
    "after": 207,
    "E": 0.6499558687210083,
    "I": 2.8431887933582938,
    "seconds": 14.5
   },
   {
    "after": 208,
    "E": 0.6499558687210083,
    "I": 2.998926676263245,
    "seconds": 9.5
   },
   {
    "after": 209,
    "E": 0.6499558687210083,
    "I": 7.025701544140101,
    "seconds": 13.0
   },
   {
    "after": 210,
    "E": 0.6499558687210083,
    "I": 5.859773483934497,
    "seconds": 13.5
   },
   {
    "after": 211,
    "E": 0.6499558687210083,
    "I": 5.205274141978999,
    "seconds": 14.0
   },
   {
    "after": 212,
    "E": 0.6499558687210083,
    "I": 5.1726784017668725,
    "seconds": 14.0
   },
   {
    "after": 213,
    "E": 0.6499558687210083,
    "I": 5.227153074694793,
    "seconds": 15.0
   },
   {
    "after": 214,
    "E": 0.6499558687210083,
    "I": 5.031680477981761,
    "seconds": 15.0
   },
   {
    "after": 215,
    "E": 0.6499558687210083,
    "I": 5.1057705907088975,
    "seconds": 15.0
   },
   {
    "after": 216,
    "E": 0.6499558687210083,
    "I": 5.129388615802546,
    "seconds": 15.0
   },
   {
    "after": 217,
    "E": 0.6499558687210083,
    "I": 5.192652092551184,
    "seconds": 15.0
   },
   {
    "after": 218,
    "E": 0.6499558687210083,
    "I": 5.2245928592327955,
    "seconds": 15.0
   },
   {
    "after": 219,
    "E": 0.6499558687210083,
    "I": 5.280259438057337,
    "seconds": 15.5
   },
   {
    "after": 220,
    "E": 0.6499558687210083,
    "I": 6.574641064983417,
    "seconds": 16.5
   }
  ]
 },
 "7 nm CTR series (323-340)": {
  "scans": [
   {
    "scan": 323,
    "E": -7.195078069344163e-06,
    "I": 1.0891710404683093,
    "transm_min": 1.0,
    "transm_mean": 1.0,
    "t": 192234.612
   },
   {
    "scan": 324,
    "E": -7.195078069344163e-06,
    "I": 1.2128563369333043,
    "transm_min": 1.0,
    "transm_mean": 1.0,
    "t": 192655.654
   },
   {
    "scan": 325,
    "E": 0.6999672651290894,
    "I": 137.06823689027337,
    "transm_min": 1.0,
    "transm_mean": 1.0,
    "t": 193448.803
   },
   {
    "scan": 326,
    "E": 0.6999672651290894,
    "I": 196.28193174907048,
    "transm_min": 1.0,
    "transm_mean": 1.0,
    "t": 193858.945
   },
   {
    "scan": 327,
    "E": 0.3499872386455536,
    "I": 110.88288800779952,
    "transm_min": 1.0,
    "transm_mean": 1.0,
    "t": 194346.454
   },
   {
    "scan": 328,
    "E": 0.3499872386455536,
    "I": 13.849644388981293,
    "transm_min": 1.0,
    "transm_mean": 1.0,
    "t": 194768.608
   },
   {
    "scan": 329,
    "E": 0.15004150569438934,
    "I": 1.456277605820587,
    "transm_min": 1.0,
    "transm_mean": 1.0,
    "t": 195594.478
   },
   {
    "scan": 330,
    "E": 0.15004150569438934,
    "I": 1.1808274315044072,
    "transm_min": 1.0,
    "transm_mean": 1.0,
    "t": 196018.794
   },
   {
    "scan": 331,
    "E": -7.195078069344163e-06,
    "I": 0.12337275957298693,
    "transm_min": 1.0,
    "transm_mean": 1.0,
    "t": 196547.82
   },
   {
    "scan": 332,
    "E": -7.195078069344163e-06,
    "I": 0.11954214001082118,
    "transm_min": 1.0,
    "transm_mean": 1.0,
    "t": 196963.075
   },
   {
    "scan": 333,
    "E": -0.10001567751169205,
    "I": -3.5709931776727655,
    "transm_min": 1.0,
    "transm_mean": 1.0,
    "t": 197485.132
   },
   {
    "scan": 334,
    "E": -0.10001567751169205,
    "I": -3.3465829419590025,
    "transm_min": 1.0,
    "transm_mean": 1.0,
    "t": 197903.893
   },
   {
    "scan": 335,
    "E": -0.10001567751169205,
    "I": -2.63440619897293,
    "transm_min": 1.0,
    "transm_mean": 1.0,
    "t": 198773.651
   },
   {
    "scan": 337,
    "E": -0.10001567751169205,
    "I": -2.4944398407375106,
    "transm_min": 1.0,
    "transm_mean": 1.0,
    "t": 200553.916
   },
   {
    "scan": 338,
    "E": -0.10001567751169205,
    "I": -2.4214940520724335,
    "transm_min": 1.0,
    "transm_mean": 1.0,
    "t": 201005.136
   },
   {
    "scan": 339,
    "E": 0.6999672651290894,
    "I": 4.74366387966479,
    "transm_min": 1.0,
    "transm_mean": 1.0,
    "t": 201810.598
   },
   {
    "scan": 340,
    "E": 0.6999672651290894,
    "I": 3.9330911344312436,
    "transm_min": 1.0,
    "transm_mean": 1.0,
    "t": 202252.615
   }
  ],
  "gaps": [
   {
    "after": 323,
    "E": -7.195078069344163e-06,
    "I": 1.1248807465455832,
    "seconds": 25.5
   },
   {
    "after": 324,
    "E": -7.195078069344163e-06,
    "I": 2.441538638174447,
    "seconds": 399.5
   },
   {
    "after": 325,
    "E": 0.6999672651290894,
    "I": 177.01706183299183,
    "seconds": 8.0
   },
   {
    "after": 326,
    "E": 0.3499872386455536,
    "I": 91.02819100533642,
    "seconds": 91.0
   },
   {
    "after": 327,
    "E": 0.3499872386455536,
    "I": 28.917428764005464,
    "seconds": 7.5
   },
   {
    "after": 328,
    "E": 0.3499872386455536,
    "I": 3.2779227617575715,
    "seconds": 407.5
   },
   {
    "after": 329,
    "E": 0.15004150569438934,
    "I": 1.3885318228591466,
    "seconds": 7.5
   },
   {
    "after": 330,
    "E": -7.195078069344163e-06,
    "I": 0.2269734901918619,
    "seconds": 110.5
   },
   {
    "after": 331,
    "E": -7.195078069344163e-06,
    "I": 0.1337707248627375,
    "seconds": 8.0
   },
   {
    "after": 332,
    "E": -0.10001567751169205,
    "I": -2.859582220878462,
    "seconds": 89.5
   },
   {
    "after": 333,
    "E": -0.10001567751169205,
    "I": -3.426160151260696,
    "seconds": 6.5
   },
   {
    "after": 334,
    "E": -0.10001567751169205,
    "I": -2.843396744590047,
    "seconds": 456.0
   },
   {
    "after": 335,
    "E": -0.10001567751169205,
    "I": -2.5575685679263485,
    "seconds": 1679.5
   },
   {
    "after": 338,
    "E": 0.6999672651290894,
    "I": 2.995558981690177,
    "seconds": 245.0
   },
   {
    "after": 339,
    "E": 0.6999672651290894,
    "I": 4.691988655036929,
    "seconds": 7.5
   }
  ]
 },
 "7 nm even rods (346-354)": {
  "scans": [
   {
    "scan": 346,
    "E": -7.195078069344163e-06,
    "I": 0.08811729458680562,
    "transm_min": 1.6604455e-06,
    "transm_mean": 1.6604455000000007e-06,
    "t": 207310.432
   },
   {
    "scan": 347,
    "E": -7.195078069344163e-06,
    "I": 0.09335166848256633,
    "transm_min": 1.6604455e-06,
    "transm_mean": 1.6604455000000001e-06,
    "t": 207451.709
   },
   {
    "scan": 348,
    "E": -7.195078069344163e-06,
    "I": 0.09808470789092469,
    "transm_min": 1.6604455e-06,
    "transm_mean": 1.6604455e-06,
    "t": 209126.029
   },
   {
    "scan": 350,
    "E": -7.195078069344163e-06,
    "I": 0.10389718471669791,
    "transm_min": 1.6604455e-06,
    "transm_mean": 1.6604455e-06,
    "t": 209159.562
   },
   {
    "scan": 351,
    "E": -7.195078069344163e-06,
    "I": -0.003304099198611396,
    "transm_min": 1.0,
    "transm_mean": 1.0,
    "t": 209647.92
   },
   {
    "scan": 352,
    "E": -7.195078069344163e-06,
    "I": -0.12825537803657686,
    "transm_min": 1.0,
    "transm_mean": 1.0,
    "t": 210074.959
   },
   {
    "scan": 353,
    "E": 0.6999672651290894,
    "I": 4.286617950634085,
    "transm_min": 1.0,
    "transm_mean": 1.0,
    "t": 210857.603
   },
   {
    "scan": 354,
    "E": 0.6999672651290894,
    "I": 3.8586116896262492,
    "transm_min": 1.0,
    "transm_mean": 1.0,
    "t": 211282.79
   }
  ],
  "gaps": [
   {
    "after": 346,
    "E": -7.195078069344163e-06,
    "I": 0.0937306053822152,
    "seconds": 59.0
   },
   {
    "after": 347,
    "E": -7.195078069344163e-06,
    "I": 0.0718243090908486,
    "seconds": 1618.0
   },
   {
    "after": 348,
    "E": -7.195078069344163e-06,
    "I": 0.09901147807627755,
    "seconds": 15.5
   },
   {
    "after": 350,
    "E": -7.195078069344163e-06,
    "I": 0.09580134518711528,
    "seconds": 452.0
   },
   {
    "after": 351,
    "E": -7.195078069344163e-06,
    "I": 0.12666038865571444,
    "seconds": 3.5
   },
   {
    "after": 352,
    "E": 0.6999672651290894,
    "I": 5.186294421264496,
    "seconds": 77.5
   }
  ]
 }
}

File: analysis/2026-11-06_stationary_cv/ctr2cv.json
{
 "predictions": {
  "4.1 nm (0 -1 2.75)": {
   "C' Rao (RHE-corrected)": [
    {
     "E": -0.238,
     "pred": 0.06008591145055853,
     "lo": 0.0,
     "hi": 0.22433144546046235
    },
    {
     "E": -0.1,
     "pred": 0.06008591145055853,
     "lo": 0.0,
     "hi": 0.25958582461390134
    },
    {
     "E": 0.0,
     "pred": 0.0,
     "lo": 0.0,
     "hi": 0.18987882375750909
    },
    {
     "E": 0.15,
     "pred": 0.029642077000035627,
     "lo": 0.0,
     "hi": 0.18987882375750909
    },
    {
     "E": 0.35,
     "pred": 0.10514195206499766,
     "lo": -0.005856284497265829,
     "hi": 0.26192929040376534
    },
    {
     "E": 0.7,
     "pred": 0.17504926112450425,
     "lo": 0.01493590606903683,
     "hi": 0.3305253868924314
    }
   ],
   "B dz_Obr = 0": [
    {
     "E": -0.238,
     "pred": 0.024631412650498063,
     "lo": -0.0911309064033834,
     "hi": 0.18794885137056982
    },
    {
     "E": -0.1,
     "pred": 0.07611266121107763,
     "lo": -0.06945739143232876,
     "hi": 0.2177565849600951
    },
    {
     "E": 0.0,
     "pred": 0.0,
     "lo": -0.13225951308590833,
     "hi": 0.1588805922009049
    },
    {
     "E": 0.15,
     "pred": 0.0500022997208569,
     "lo": -0.0911309064033834,
     "hi": 0.18794885137056982
    },
    {
     "E": 0.35,
     "pred": 0.07611266121107763,
     "lo": -0.04704440204141347,
     "hi": 0.24830379296948202
    },
    {
     "E": 0.7,
     "pred": 0.10296249712115912,
     "lo": -0.023891938230636733,
     "hi": 0.24830379296948202
    }
   ],
   "A dz_Obr fitted": [
    {
     "E": -0.238,
     "pred": 0.025472020076584334,
     "lo": -0.30575714621802363,
     "hi": 0.07687816180691032
    },
    {
     "E": -0.1,
     "pred": 0.0399762653725666,
     "lo": -0.19519395535559814,
     "hi": 0.2607611712516493
    },
    {
     "E": 0.0,
     "pred": 0.0,
     "lo": -0.22283529483373665,
     "hi": 0.21181405068313608
    },
    {
     "E": 0.15,
     "pred": 0.02151897411861059,
     "lo": -0.25870419504452513,
     "hi": 0.15269368868914768
    },
    {
     "E": 0.35,
     "pred": 0.0611997451426034,
     "lo": -0.2674974013545214,
     "hi": 0.11407026115713981
    },
    {
     "E": 0.7,
     "pred": 0.09314525234730597,
     "lo": -0.2450395224632408,
     "hi": 0.17521190440307732
    }
   ]
  },
  "4.1 nm (0 -1 2.84)": {
   "C' Rao (RHE-corrected)": [
    {
     "E": -0.238,
     "pred": 0.04677519167741262,
     "lo": 0.0,
     "hi": 0.17047950241506893
    },
    {
     "E": -0.1,
     "pred": 0.04677519167741262,
     "lo": 0.0,
     "hi": 0.1963803071130219
    },
    {
     "E": 0.0,
     "pred": 0.0,
     "lo": 0.0,
     "hi": 0.14496534523392435
    },
    {
     "E": 0.15,
     "pred": 0.023194272080302447,
     "lo": 0.0,
     "hi": 0.14496534523392435
    },
    {
     "E": 0.35,
     "pred": 0.05063577492424565,
     "lo": -0.03789952649694828,
     "hi": 0.17000447082889902
    },
    {
     "E": 0.7,
     "pred": 0.07134928196707513,
     "lo": -0.05754815451173745,
     "hi": 0.18939661907828187
    }
   ],
   "B dz_Obr = 0": [
    {
     "E": -0.238,
     "pred": 0.02156984731301015,
     "lo": -0.08241598800646677,
     "hi": 0.15910207380676966
    },
    {
     "E": -0.1,
     "pred": 0.0658685623127011,
     "lo": -0.062391501191685905,
     "hi": 0.1833763019916801
    },
    {
     "E": 0.0,
     "pred": 0.0,
     "lo": -0.12130594126235772,
     "hi": 0.1352141857464173
    },
    {
     "E": 0.15,
     "pred": 0.043526034750576814,
     "lo": -0.08241598800646677,
     "hi": 0.15910207380676966
    },
    {
     "E": 0.35,
     "pred": 0.0658685623127011,
     "lo": -0.04198067425234786,
     "hi": 0.2080368703011466
    },
    {
     "E": 0.7,
     "pred": 0.08859742999938236,
     "lo": -0.0211835071884523,
     "hi": 0.2080368703011466
    }
   ],
   "A dz_Obr fitted": [
    {
     "E": -0.238,
     "pred": 0.02152253613110955,
     "lo": -0.2946610944566007,
     "hi": 0.06531169881471466
    },
    {
     "E": -0.1,
     "pred": 0.03793756616397448,
     "lo": -0.177586297497913,
     "hi": 0.22104654826897363
    },
    {
     "E": 0.0,
     "pred": 0.0,
     "lo": -0.20889617828038598,
     "hi": 0.17828884728208894
    },
    {
     "E": 0.15,
     "pred": 0.01662148551527487,
     "lo": -0.2474722763726347,
     "hi": 0.12741840743156785
    },
    {
     "E": 0.35,
     "pred": 0.05102106820946006,
     "lo": -0.2553836007596434,
     "hi": 0.09556584093284504
    },
    {
     "E": 0.7,
     "pred": 0.07794094711866806,
     "lo": -0.23334565433210674,
     "hi": 0.1461938176359121
    }
   ]
  },
  "4.1 nm (0 -1 3.16)": {
   "C' Rao (RHE-corrected)": [
    {
     "E": -0.238,
     "pred": -0.034462420402085914,
     "lo": -0.11414842904465661,
     "hi": 0.0
    },
    {
     "E": -0.1,
     "pred": -0.034462420402085914,
     "lo": -0.12897648065385992,
     "hi": 0.0
    },
    {
     "E": 0.0,
     "pred": 0.0,
     "lo": -0.09895066072901582,
     "hi": 0.0
    },
    {
     "E": 0.15,
     "pred": -0.017416068554261477,
     "lo": -0.09895066072901582,
     "hi": 0.0
    },
    {
     "E": 0.35,
     "pred": -0.03755049080734707,
     "lo": -0.12366873080869223,
     "hi": 0.03799900190959349
    },
    {
     "E": 0.7,
     "pred": -0.012189142220655258,
     "lo": -0.10111608879162648,
     "hi": 0.106723844976927
    }
   ],
   "B dz_Obr = 0": [
    {
     "E": -0.238,
     "pred": -0.018814791257318553,
     "lo": -0.12453304643976248,
     "hi": 0.07867368520139983
    },
    {
     "E": -0.1,
     "pred": -0.05542001772031735,
     "lo": -0.1409576735765926,
     "hi": 0.05849308587523083
    },
    {
     "E": 0.0,
     "pred": 0.0,
     "lo": -0.107766967285721,
     "hi": 0.12005923990537637
    },
    {
     "E": 0.15,
     "pred": -0.037288130497423966,
     "lo": -0.12453304643976248,
     "hi": 0.07867368520139983
    },
    {
     "E": 0.35,
     "pred": -0.05542001772031735,
     "lo": -0.1570408486962096,
     "hi": 0.038653938566274304
    },
    {
     "E": 0.7,
     "pred": -0.07321045292599726,
     "lo": -0.1570408486962096,
     "hi": 0.019156243274531137
    }
   ],
   "A dz_Obr fitted": [
    {
     "E": -0.238,
     "pred": 0.00674609882415278,
     "lo": -0.028572229260936943,
     "hi": 0.35715182255044464
    },
    {
     "E": -0.1,
     "pred": -0.041934509260447284,
     "lo": -0.17788995459192236,
     "hi": 0.17748653895464095
    },
    {
     "E": 0.0,
     "pred": 0.0,
     "lo": -0.14014171007810883,
     "hi": 0.22517716224171003
    },
    {
     "E": 0.15,
     "pred": -0.0005494585064309554,
     "lo": -0.08828541940163437,
     "hi": 0.2864523549438056
    },
    {
     "E": 0.35,
     "pred": -0.02322538417922504,
     "lo": -0.05800183032987938,
     "hi": 0.2997464985890801
    },
    {
     "E": 0.7,
     "pred": -0.054649764986620775,
     "lo": -0.10578451012905166,
     "hi": 0.26531587342291374
    }
   ]
  },
  "4.1 nm (0 -1 3.25)": {
   "C' Rao (RHE-corrected)": [
    {
     "E": -0.238,
     "pred": -0.04697892311994989,
     "lo": -0.15105872193047543,
     "hi": 0.0
    },
    {
     "E": -0.1,
     "pred": -0.04697892311994989,
     "lo": -0.16958310872297744,
     "hi": 0.0
    },
    {
     "E": 0.0,
     "pred": 0.0,
     "lo": -0.1317704774814391,
     "hi": 0.0
    },
    {
     "E": 0.15,
     "pred": -0.02387139038824293,
     "lo": -0.1317704774814391,
     "hi": 0.0
    },
    {
     "E": 0.35,
     "pred": -0.035789890318133954,
     "lo": -0.15432715612697634,
     "hi": 0.07278936014655946
    },
    {
     "E": 0.7,
     "pred": 0.021853660560762656,
     "lo": -0.10287964001075756,
     "hi": 0.19674092391222375
    }
   ],
   "B dz_Obr = 0": [
    {
     "E": -0.238,
     "pred": -0.026078212342310336,
     "lo": -0.16863756894512683,
     "hi": 0.1109366195840209
    },
    {
     "E": -0.1,
     "pred": -0.07624750596249497,
     "lo": -0.19007914213708965,
     "hi": 0.0822088991557981
    },
    {
     "E": 0.0,
     "pred": 0.0,
     "lo": -0.14653361873168624,
     "hi": 0.17037919150490066
    },
    {
     "E": 0.15,
     "pred": -0.05149404766314147,
     "lo": -0.16863756894512683,
     "hi": 0.1109366195840209
    },
    {
     "E": 0.35,
     "pred": -0.07624750596249497,
     "lo": -0.21085833830757295,
     "hi": 0.054143555749054384
    },
    {
     "E": 0.7,
     "pred": -0.10033858724037092,
     "lo": -0.21085833830757295,
     "hi": 0.026740589363788203
    }
   ],
   "A dz_Obr fitted": [
    {
     "E": -0.238,
     "pred": 0.012156306706489817,
     "lo": -0.034852473550011864,
     "hi": 0.5087933792468997
    },
    {
     "E": -0.1,
     "pred": -0.059068966576691584,
     "lo": -0.23862956323199203,
     "hi": 0.2506319622926818
    },
    {
     "E": 0.0,
     "pred": 0.0,
     "lo": -0.18739221268947992,
     "hi": 0.32046940091636955
    },
    {
     "E": 0.15,
     "pred": 0.0009906036560667353,
     "lo": -0.11597250271378967,
     "hi": 0.4084210759059075
    },
    {
     "E": 0.35,
     "pred": -0.028771782947935476,
     "lo": -0.07484215636850855,
     "hi": 0.42633604288019034
    },
    {
     "E": 0.7,
     "pred": -0.0723800410357518,
     "lo": -0.13972244698716496,
     "hi": 0.37813234241663474
    }
   ]
  },
  "7 nm (0 +1 2.75)": {
   "C' Rao (RHE-corrected)": [
    {
     "E": -0.1,
     "pred": 0.11503942841342596,
     "lo": -0.0538948646637224,
     "hi": 0.272431899716411
    },
    {
     "E": 0.0,
     "pred": 0.0,
     "lo": -0.17805954848931715,
     "hi": 0.1761839921631263
    },
    {
     "E": 0.15,
     "pred": -0.10537316296545596,
     "lo": -0.20108006048294202,
     "hi": 0.08537335892431863
    },
    {
     "E": 0.35,
     "pred": -0.16473266418383703,
     "lo": -0.2507403154453215,
     "hi": -0.017596939576665305
    },
    {
     "E": 0.7,
     "pred": -0.09782241277616521,
     "lo": -0.20856463619903154,
     "hi": 0.028023350409152714
    }
   ],
   "B dz_Obr = 0": [
    {
     "E": -0.1,
     "pred": 0.08028357603783043,
     "lo": -0.05055320293856291,
     "hi": 0.08028357603783043
    },
    {
     "E": 0.0,
     "pred": 0.0,
     "lo": -0.14453357420771373,
     "hi": 0.08028357603783043
    },
    {
     "E": 0.15,
     "pred": -0.07493905008184631,
     "lo": -0.22901256599955444,
     "hi": 0.08028357603783043
    },
    {
     "E": 0.35,
     "pred": -0.14453357420771373,
     "lo": -0.26768904459148746,
     "hi": 0.026167355795280622
    },
    {
     "E": 0.7,
     "pred": -0.09873106100779949,
     "lo": -0.20878357237759193,
     "hi": 0.026167355795280622
    }
   ],
   "A dz_Obr fitted": [
    {
     "E": -0.1,
     "pred": 0.043308246634655934,
     "lo": -0.2468774795177524,
     "hi": 0.043308246634655934
    },
    {
     "E": 0.0,
     "pred": 0.0,
     "lo": -0.31251477275361306,
     "hi": 0.0
    },
    {
     "E": 0.15,
     "pred": -0.07272118468824318,
     "lo": -0.3617384303484915,
     "hi": -0.07272118468824318
    },
    {
     "E": 0.35,
     "pred": -0.10304847599398581,
     "lo": -0.4359836143113749,
     "hi": -0.10304847599398581
    },
    {
     "E": 0.7,
     "pred": -0.05466037831302595,
     "lo": -0.3936645092978438,
     "hi": -0.05466037831302595
    }
   ]
  },
  "7 nm (0 +1 3.16)": {
   "C' Rao (RHE-corrected)": [
    {
     "E": -0.1,
     "pred": -0.0894567844437556,
     "lo": -0.19268156009450477,
     "hi": 0.04702071352959547
    },
    {
     "E": 0.0,
     "pred": 0.0,
     "lo": -0.13189285535791373,
     "hi": 0.171258434501097
    },
    {
     "E": 0.15,
     "pred": 0.09556964126433853,
     "lo": -0.0676656686597461,
     "hi": 0.197252139349257
    },
    {
     "E": 0.35,
     "pred": 0.2022424037824293,
     "lo": 0.048330080694601874,
     "hi": 0.3124916902000394
    },
    {
     "E": 0.7,
     "pred": 0.19148225996081725,
     "lo": 0.06318648436810004,
     "hi": 0.3293293743356962
    }
   ],
   "B dz_Obr = 0": [
    {
     "E": -0.1,
     "pred": -0.06741208197865711,
     "lo": -0.06741208197865711,
     "hi": 0.046666536888365195
    },
    {
     "E": 0.0,
     "pred": 0.0,
     "lo": -0.06741208197865711,
     "hi": 0.14413996803132312
    },
    {
     "E": 0.15,
     "pred": 0.07051735000332715,
     "lo": -0.06741208197865711,
     "hi": 0.2471338756625827
    },
    {
     "E": 0.35,
     "pred": 0.14413996803132312,
     "lo": -0.02281572377340524,
     "hi": 0.3007010081613246
    },
    {
     "E": 0.7,
     "pred": 0.09471319289880564,
     "lo": -0.02281572377340524,
     "hi": 0.22086785408398923
    }
   ],
   "A dz_Obr fitted": [
    {
     "E": -0.1,
     "pred": -0.042693809921437786,
     "lo": -0.042693809921437786,
     "hi": 0.2652707649672008
    },
    {
     "E": 0.0,
     "pred": 0.0,
     "lo": 0.0,
     "hi": 0.3675934871697353
    },
    {
     "E": 0.15,
     "pred": 0.07212686915499811,
     "lo": 0.07212686915499811,
     "hi": 0.45139225464192645
    },
    {
     "E": 0.35,
     "pred": 0.10222156540670535,
     "lo": 0.10222156540670535,
     "hi": 0.5998954485188879
    },
    {
     "E": 0.7,
     "pred": 0.05419330935829492,
     "lo": 0.05419330935829492,
     "hi": 0.5143080082374802
    }
   ]
  },
  "7 nm (0 +1 3.25)": {
   "C' Rao (RHE-corrected)": [
    {
     "E": -0.1,
     "pred": -0.11489530792722835,
     "lo": -0.2332743488745611,
     "hi": 0.06417834568673553
    },
    {
     "E": 0.0,
     "pred": 0.0,
     "lo": -0.16561227016772195,
     "hi": 0.24425539409600527
    },
    {
     "E": 0.15,
     "pred": 0.13284381918888166,
     "lo": -0.08785415387620088,
     "hi": 0.2836361496394202
    },
    {
     "E": 0.35,
     "pred": 0.28519077614289534,
     "lo": 0.05293767640544367,
     "hi": 0.46246181504493156
    },
    {
     "E": 0.7,
     "pred": 0.29260968441528257,
     "lo": 0.0985488675772288,
     "hi": 0.5147150500996749
    }
   ],
   "B dz_Obr = 0": [
    {
     "E": -0.1,
     "pred": -0.09405845295606641,
     "lo": -0.09405845295606641,
     "hi": 0.06756819645123358
    },
    {
     "E": 0.0,
     "pred": 0.0,
     "lo": -0.09405845295606641,
     "hi": 0.21437473610696256
    },
    {
     "E": 0.15,
     "pred": 0.10281106302100973,
     "lo": -0.09405845295606641,
     "hi": 0.37674147143369674
    },
    {
     "E": 0.35,
     "pred": 0.21437473610696256,
     "lo": -0.03232532988145942,
     "hi": 0.4637599124736933
    },
    {
     "E": 0.7,
     "pred": 0.13902644182022073,
     "lo": -0.03232532988145942,
     "hi": 0.33469101925785627
    }
   ],
   "A dz_Obr fitted": [
    {
     "E": -0.1,
     "pred": -0.06834479152171224,
     "lo": -0.06834479152171224,
     "hi": 0.4013790706787821
    },
    {
     "E": 0.0,
     "pred": 0.0,
     "lo": 0.0,
     "hi": 0.5752084065534555
    },
    {
     "E": 0.15,
     "pred": 0.12018853436255328,
     "lo": 0.12018853436255328,
     "hi": 0.7257580509734782
    },
    {
     "E": 0.35,
     "pred": 0.17206207795046202,
     "lo": 0.17206207795046202,
     "hi": 0.9856384193712076
    },
    {
     "E": 0.7,
     "pred": 0.08976183893360945,
     "lo": 0.08976183893360945,
     "hi": 0.8310350134631685
    }
   ]
  }
 },
 "table": [
  {
   "film": "4.1 nm",
   "hkl": "(0 -1 2.75)",
   "E": 0.15,
   "measured": -0.0033356166402608457,
   "predicted": {
    "C' Rao (RHE-corrected)": 0.029642077000035627,
    "B dz_Obr = 0": 0.0500022997208569,
    "A dz_Obr fitted": 0.02151897411861059
   }
  },
  {
   "film": "4.1 nm",
   "hkl": "(0 -1 2.75)",
   "E": 0.35,
   "measured": -0.0037744294538682843,
   "predicted": {
    "C' Rao (RHE-corrected)": 0.10514195206499766,
    "B dz_Obr = 0": 0.07611266121107763,
    "A dz_Obr fitted": 0.0611997451426034
   }
  },
  {
   "film": "4.1 nm",
   "hkl": "(0 -1 2.75)",
   "E": 0.7,
   "measured": -0.011513488592617666,
   "predicted": {
    "C' Rao (RHE-corrected)": 0.17504926112450425,
    "B dz_Obr = 0": 0.10296249712115912,
    "A dz_Obr fitted": 0.09314525234730597
   }
  },
  {
   "film": "4.1 nm",
   "hkl": "(0 -1 2.84)",
   "E": 0.15,
   "measured": -0.007547449933390507,
   "predicted": {
    "C' Rao (RHE-corrected)": 0.023194272080302447,
    "B dz_Obr = 0": 0.043526034750576814,
    "A dz_Obr fitted": 0.01662148551527487
   }
  },
  {
   "film": "4.1 nm",
   "hkl": "(0 -1 2.84)",
   "E": 0.35,
   "measured": -0.0056968905489952065,
   "predicted": {
    "C' Rao (RHE-corrected)": 0.05063577492424565,
    "B dz_Obr = 0": 0.0658685623127011,
    "A dz_Obr fitted": 0.05102106820946006
   }
  },
  {
   "film": "4.1 nm",
   "hkl": "(0 -1 2.84)",
   "E": 0.7,
   "measured": -0.011166918824615976,
   "predicted": {
    "C' Rao (RHE-corrected)": 0.07134928196707513,
    "B dz_Obr = 0": 0.08859742999938236,
    "A dz_Obr fitted": 0.07794094711866806
   }
  },
  {
   "film": "4.1 nm",
   "hkl": "(0 -1 3.16)",
   "E": 0.15,
   "measured": 0.014201647484875155,
   "predicted": {
    "C' Rao (RHE-corrected)": -0.017416068554261477,
    "B dz_Obr = 0": -0.037288130497423966,
    "A dz_Obr fitted": -0.0005494585064309554
   }
  },
  {
   "film": "4.1 nm",
   "hkl": "(0 -1 3.16)",
   "E": 0.35,
   "measured": 0.007808412008709133,
   "predicted": {
    "C' Rao (RHE-corrected)": -0.03755049080734707,
    "B dz_Obr = 0": -0.05542001772031735,
    "A dz_Obr fitted": -0.02322538417922504
   }
  },
  {
   "film": "4.1 nm",
   "hkl": "(0 -1 3.16)",
   "E": 0.7,
   "measured": 0.008991364034260124,
   "predicted": {
    "C' Rao (RHE-corrected)": -0.012189142220655258,
    "B dz_Obr = 0": -0.07321045292599726,
    "A dz_Obr fitted": -0.054649764986620775
   }
  },
  {
   "film": "4.1 nm",
   "hkl": "(0 -1 3.25)",
   "E": 0.15,
   "measured": 0.002702536811493263,
   "predicted": {
    "C' Rao (RHE-corrected)": -0.02387139038824293,
    "B dz_Obr = 0": -0.05149404766314147,
    "A dz_Obr fitted": 0.0009906036560667353
   }
  },
  {
   "film": "4.1 nm",
   "hkl": "(0 -1 3.25)",
   "E": 0.35,
   "measured": 0.039140817674992244,
   "predicted": {
    "C' Rao (RHE-corrected)": -0.035789890318133954,
    "B dz_Obr = 0": -0.07624750596249497,
    "A dz_Obr fitted": -0.028771782947935476
   }
  },
  {
   "film": "4.1 nm",
   "hkl": "(0 -1 3.25)",
   "E": 0.7,
   "measured": -0.007116092494359225,
   "predicted": {
    "C' Rao (RHE-corrected)": 0.021853660560762656,
    "B dz_Obr = 0": -0.10033858724037092,
    "A dz_Obr fitted": -0.0723800410357518
   }
  },
  {
   "film": "7 nm",
   "hkl": "(0 +1 2.75)",
   "E": 0.15,
   "measured": -0.09446370228202064,
   "predicted": {
    "C' Rao (RHE-corrected)": -0.10537316296545596,
    "B dz_Obr = 0": -0.07493905008184631,
    "A dz_Obr fitted": -0.07272118468824318
   }
  },
  {
   "film": "7 nm",
   "hkl": "(0 +1 2.75)",
   "E": 0.35,
   "measured": -0.24530280898308532,
   "predicted": {
    "C' Rao (RHE-corrected)": -0.16473266418383703,
    "B dz_Obr = 0": -0.14453357420771373,
    "A dz_Obr fitted": -0.10304847599398581
   }
  },
  {
   "film": "7 nm",
   "hkl": "(0 +1 2.75)",
   "E": 0.7,
   "measured": -0.2680254106251585,
   "predicted": {
    "C' Rao (RHE-corrected)": -0.09782241277616521,
    "B dz_Obr = 0": -0.09873106100779949,
    "A dz_Obr fitted": -0.05466037831302595
   }
  },
  {
   "film": "7 nm",
   "hkl": "(0 +1 3.16)",
   "E": 0.15,
   "measured": 0.06470032952254919,
   "predicted": {
    "C' Rao (RHE-corrected)": 0.09556964126433853,
    "B dz_Obr = 0": 0.07051735000332715,
    "A dz_Obr fitted": 0.07212686915499811
   }
  },
  {
   "film": "7 nm",
   "hkl": "(0 +1 3.16)",
   "E": 0.35,
   "measured": 0.1382288653868641,
   "predicted": {
    "C' Rao (RHE-corrected)": 0.2022424037824293,
    "B dz_Obr = 0": 0.14413996803132312,
    "A dz_Obr fitted": 0.10222156540670535
   }
  },
  {
   "film": "7 nm",
   "hkl": "(0 +1 3.16)",
   "E": 0.7,
   "measured": 0.18401132182543906,
   "predicted": {
    "C' Rao (RHE-corrected)": 0.19148225996081725,
    "B dz_Obr = 0": 0.09471319289880564,
    "A dz_Obr fitted": 0.05419330935829492
   }
  },
  {
   "film": "7 nm",
   "hkl": "(0 +1 3.25)",
   "E": 0.15,
   "measured": -0.02139540026133477,
   "predicted": {
    "C' Rao (RHE-corrected)": 0.13284381918888166,
    "B dz_Obr = 0": 0.10281106302100973,
    "A dz_Obr fitted": 0.12018853436255328
   }
  },
  {
   "film": "7 nm",
   "hkl": "(0 +1 3.25)",
   "E": 0.35,
   "measured": 0.028731928334014972,
   "predicted": {
    "C' Rao (RHE-corrected)": 0.28519077614289534,
    "B dz_Obr = 0": 0.21437473610696256,
    "A dz_Obr fitted": 0.17206207795046202
   }
  },
  {
   "film": "7 nm",
   "hkl": "(0 +1 3.25)",
   "E": 0.7,
   "measured": 0.05946323854325422,
   "predicted": {
    "C' Rao (RHE-corrected)": 0.29260968441528257,
    "B dz_Obr = 0": 0.13902644182022073,
    "A dz_Obr fitted": 0.08976183893360945
   }
  }
 ]
}
