Repository: collnsmith/ruo2-ctr-sim

# Stationary CVs (3.3, 4.1, 7 nm films), 2026-11-06

Data: `data/ROIs_s<scan>_sums.txt` (ROI sums per image) and `data/Stationary_Scans.txt` (HKL, Start / Stop point,
film, which ROI is Ru and which is Ti). Program: 30 s CA at 0.0 V from Start, then CV 0 to 0.7 V vs Ag/AgCl at
5 mV/s (280 s per cycle). Scan 222 changes to 25 mV/s at about point 257, after its Stop (250), so none of that is used.
No SPEC file: no monitor or filter normalisation, and the time comes from the point number.

## Steps

1. `extract.py`, `extract2.py`: period in points from the data (`ctrfit.echem.analysis.dominant_period`), snapped to whole
   or half cycles after the CA.

File: analysis/2026-11-06_stationary_cv/cv_timing.json
{
 "120": {
  "scan": 120,
  "H": 0,
  "K": -1,
  "L": 2.75,
  "start": 73,
  "stop": 433,
  "film": "3.3",
  "ru": "ROI1",
  "ti": "ROI2",
  "note": "ROI1 Ru, ROI2 Ti, sum for integrated signal",
  "N": 3.0,
  "P": 115.86206896551724,
  "how": "period from the data",
  "shift": -2.89655172413793,
  "corr": -0.8757431301191865,
  "slope": -0.13071813626293793,
  "slope_err": 0.00401005029961725,
  "noise": 0.02178563869099594,
  "curves": {
   "anodic": {
    "E": [
     0.024999999999999998,
     0.075,
     0.125,
     0.175,
     0.22499999999999998,
     0.27499999999999997,
     0.32499999999999996,
     0.375,
     0.42499999999999993,
     0.475,
     0.5249999999999999,
     0.575,
     0.625,
     0.6749999999999999
    ],
    "dI": [
     -0.01806258714143569,
     -0.033605057728882386,
     -0.04102060690774814,
     -0.05889155338777901,
     -0.0831496958189213,
     -0.09549473764395136,
     -0.10260914208449133,
     -0.11536163919024217,
     -0.12341208831234579,
     -0.1275949424171771,
     -0.13366726900529805,
     -0.13240173853391368,
     -0.13150646746867933,
     -0.14022379150378836
    ],
    "err": [
     0.006274060942788134,
     0.006391524084064152,
     0.007372485039909306,
     0.005364410537238752,
     0.004278966031584855,
     0.006743806354127653,
     0.005688333732922949,
     0.005381545972108354,
     0.004132563338582761,
     0.004199719808262862,
     0.0035955642606703177,
     0.002532760876250099,
     0.0026818952224630954,
     0.004520244440988298
    ]
   },
   "cathodic": {
    "E": [
     0.024999999999999998,
     0.075,
     0.125,
     0.175,
     0.22499999999999998,
     0.27499999999999997,
     0.32499999999999996,
     0.375,
     0.42499999999999993,
     0.475,
     0.5249999999999999,
     0.575,
     0.625,
     0.6749999999999999
    ],
    "dI": [
     -0.02525381497166771,
     -0.025654325430800748,
     -0.048706344054494935,
     -0.07291038499127597,
     -0.07525161846995619,
     -0.09157808648551365,
     -0.10976196774982176,
     -0.11766821175956202,
     -0.12662854837373017,
     -0.12669292665918727,
     -0.12759101708323614,
     -0.13794358327486433,
     -0.137756445261401,
     -0.13058422114345547
    ],
    "err": [
     0.004588124778047485,
     0.006133488785172141,
     0.007588433757845072,
     0.005612606051957749,
     0.004722459677188842,
     0.006331528448004855,
     0.00421814960299814,
     0.004112717082035828,
     0.00412872180073159,
     0.003175030574145223,
     0.0036389072791557335,
     0.00452893158292162,
     0.0035084227542436595,
     0.0030166652128867572
    ]
   }
  }
 },
 "125": {
  "scan": 125,
  "H": 0,
  "K": -1,
  "L": 3.25,
  "start": 50,
  "stop": 432,
  "film": "3.3",
  "ru": "ROI1",
  "ti": "ROI2",
  "note": "ROI1 Ru, ROI2 Ti, sum for integrated signal",
  "N": 4.0,
  "P": 93.00869565217393,
  "how": "period from the data",
  "shift": 3.720347826086958,
  "corr": -0.8911821773227319,
  "slope": -0.11394262232444405,
  "slope_err": 0.003190241434281987,
  "noise": 0.01752063139250408,
  "curves": {
   "anodic": {
    "E": [
     0.024999999999999998,
     0.075,
     0.125,
     0.175,
     0.22499999999999998,
     0.27499999999999997,
     0.32499999999999996,
     0.375,
     0.42499999999999993,
     0.475,
     0.5249999999999999,
     0.575,
     0.625,
     0.6749999999999999
    ],
    "dI": [
     -0.02814670143099795,
     -0.03066317846801934,
     -0.053197878350773796,
     -0.05777896110544856,
     -0.06030239696848819,
     -0.07116300689782698,
     -0.08495707480414184,
     -0.09412177167067351,
     -0.10548255082942119,
     -0.11217210974295388,
     -0.10991357126535455,
     -0.12359236135808686,
     -0.12835627932582105,
     -0.12787043199560327
    ],
    "err": [
     0.004754543085795979,
     0.005288055641628231,
     0.0017772580444627556,
     0.006139927100019179,
     0.004453960177470494,
     0.004388626446578951,
     0.00221896838807898,
     0.0034009550792317984,
     0.005937199614011762,
     0.00594009664413969,
     0.0038808262642205226,
     0.00364023620179863,
     0.003765148828240041,
     0.004062486772566498
    ]
   },
   "cathodic": {
    "E": [
     0.024999999999999998,
     0.075,
     0.125,
     0.175,
     0.22499999999999998,
     0.27499999999999997,
     0.32499999999999996,
     0.375,
     0.42499999999999993,
     0.475,
     0.5249999999999999,
     0.575,
     0.625,
     0.6749999999999999
    ],
    "dI": [
     -0.011960510612357835,
     -0.02679717218006442,
     -0.0460002192636566,
     -0.06082151768950123,
     -0.07024255537670117,
     -0.08331119213918074,
     -0.09346116444555563,
     -0.08715941330232163,
     -0.10186281593301116,
     -0.10609692950493259,
     -0.11516731166032668,
     -0.11532138757581709,
     -0.12282359876925293,
     -0.12553621267570622
    ],
    "err": [
     0.0056813114581483306,
     0.003769638499193727,
     0.004995306019436438,
     0.005586048883496513,
     0.004031536480804193,
     0.004341163496214965,
     0.0048131729850147825,
     0.0025875458905710476,
     0.00464514231512647,
     0.0053618223622635425,
     0.002739878872420022,
     0.003976975797847478,
     0.003472529443766873,
     0.005337061377338337
    ]
   }
  }
 },
 "147": {
  "scan": 147,
  "H": 0,
  "K": -1,
  "L": 1.25,
  "start": 50,
  "stop": 312,
  "film": "3.3",
  "ru": "ROI1",
  "ti": "ROI2",
  "note": "ROI1 Ru, ROI2 Ti, sum for integrated signal",
  "N": 1.5,
  "P": 161.77777777777777,
  "how": "period from the data",
  "shift": -24.266666666666666,
  "corr": -0.09583310649375436,
  "slope": -0.0066762553568604464,
  "slope_err": 0.0043005817551086635,
  "noise": 0.019938999958644173,
  "curves": {
   "anodic": {
    "E": [
     0.024999999999999998,
     0.075,
     0.125,
     0.175,
     0.22499999999999998,
     0.27499999999999997,
     0.32499999999999996,
     0.375,
     0.42499999999999993,
     0.475,
     0.5249999999999999,
     0.575,
     0.625,
     0.6749999999999999
    ],
    "dI": [
     -0.017630914828856908,
     -0.01315984301445372,
     0.005430334283352915,
     -0.0017729117067607088,
     -0.020939004404165174,
     -0.022419345068916918,
     -0.03577139311172398,
     -0.03611429339768584,
     -0.0255085762770506,
     -0.030430995805889562,
     -0.03950716766913218,
     -0.035194335306176126,
     -0.038989070343401336,
     -0.022363909171093755
    ],
    "err": [
     0.0035651647635958033,
     0.0036340092807766043,
     0.003587536273915146,
     0.006027378287291938,
     0.005850544763404551,
     0.0037342806881757646,
     0.004517250723907656,
     0.004491045585740881,
     0.0032188430512917025,
     0.001973599604198852,
     0.003549009605771565,
     0.0046041510239875055,
     0.005614470040843387,
     0.005352082774499115
    ]
   },
   "cathodic": {
    "E": [
     0.024999999999999998,
     0.075,
     0.125,
     0.175,
     0.22499999999999998,
     0.27499999999999997,
     0.32499999999999996,
     0.375,
     0.42499999999999993,
     0.475,
     0.5249999999999999,
     0.575,
     0.625,
     0.6749999999999999
    ],
    "dI": [
     -0.02403322909467054,
     -0.03422450405490698,
     -0.043312985991356336,
     -0.031691361661288164,
     -0.02800288985025164,
     -0.013222670148955262,
     -0.023125316245897254,
     -0.033767970077095456,
     -0.018849861977621212,
     0.007933274319665859,
     -0.011482648278952673,
     -0.02158074770116644,
     -0.014065394458200616,
     -0.008229485062450128
    ],
    "err": [
     0.005837671972796096,
     0.008541354412477612,
     0.003872056923368707,
     0.005246106079913505,
     0.005881863756795412,
     0.0032919506076107157,
     0.004355504949817881,
     0.004762234055451702,
     0.0054204081747386565,
     0.0041259433962664805,
     0.004961225963872471,
     0.005134242218889242,
     0.005148277166009446,
     0.00619900458250985
    ]
   }
  }
 },
 "222": {
  "scan": 222,
  "H": 0,
  "K": -1,
  "L": 3.16,
  "start": 50,
  "stop": 250,
  "film": "3.3",
  "ru": "ROI1",
  "ti": "ROI2",
  "note": "ROI1 Ru, ROI2 Ti, sum for integrated signal",
  "N": 2.5,
  "P": 76.71232876712328,
  "how": "period from the data",
  "shift": -2.3013698630136985,
  "corr": 0.8912056078173763,
  "slope": 0.1277895342196308,
  "slope_err": 0.004842833071320741,
  "noise": 0.019668260744986076,
  "curves": {
   "anodic": {
    "E": [
     0.024999999999999998,
     0.075,
     0.125,
     0.175,
     0.22499999999999998,
     0.27499999999999997,
     0.32499999999999996,
     0.375,
     0.42499999999999993,
     0.475,
     0.5249999999999999,
     0.575,
     0.625,
     0.6749999999999999
    ],
    "dI": [
     -0.0009513799466464271,
     0.007329337769158978,
     0.023420097620064362,
     0.03853491901755919,
     0.05137933122714276,
     0.06689455387800997,
     0.07780678988089015,
     0.09422476343046074,
     0.09143486025412151,
     0.10375152675873996,
     0.10807766212629255,
     0.11048122765440807,
     0.10816851112195564,
     0.11195847427436337
    ],
    "err": [
     0.007285604425346492,
     0.005740412414943791,
     0.006640393176200917,
     0.010125986260311274,
     0.008862071192470964,
     0.004420191105007523,
     0.005373037047470332,
     0.006876467647370157,
     0.004482566017003573,
     0.004910136268016668,
     0.007052866411717336,
     0.0021299723259347396,
     0.004699583578369969,
     0.0029267864947397962
    ]
   },
   "cathodic": {
    "E": [
     0.024999999999999998,
     0.075,
     0.125,
     0.175,
     0.22499999999999998,
     0.27499999999999997,
     0.32499999999999996,
     0.375,
     0.42499999999999993,
     0.475,
     0.5249999999999999,
     0.575,
     0.625,
     0.6749999999999999
    ],
    "dI": [
     0.0013284535318202801,
     0.01077737833788941,
     0.029862117312534676,
     0.043162515153789514,
     0.0587179257762831,
     0.057691537507820634,
     0.07615803136912258,
     0.08829510760242006,
     0.094335538901363,
     0.08537895534798082,
     0.10459122376415708,
     0.10821275576270062,
     0.11976103961140754,
     0.11881777008977074
    ],
    "err": [
     0.009208965691615665,
     0.0013253898500948202,
     0.00593958977435274,
     0.00310933937156624,
     0.007185598069829704,
     0.0029777515268071533,
     0.003906823782648712,
     0.008451950789669193,
     0.009513350009118822,
     0.0045027863747553005,
     0.007569202578429766,
     0.008685879524326373,
     0.00741749910774193,
     0.0048514930073403975
    ]
   }
  }
 },
 "311": {
  "scan": 311,
  "H": 0,
  "K": 1,
  "L": 2.75,
  "start": 50,
  "stop": 287,
  "film": "7",
  "ru": "ROI2",
  "ti": "ROI1",
  "note": "ROI2 Ru, ROI1 Ti, sum for integrated signal",
  "N": 3.0,
  "P": 76.27586206896551,
  "how": "period from the data",
  "shift": 4.57655172413793,
  "corr": -0.8614145121472565,
  "slope": -0.2447695227753174,
  "slope_err": 0.010656726206822623,
  "noise": 0.04540401064791638,
  "curves": {
   "anodic": {
    "E": [
     0.024999999999999998,
     0.075,
     0.125,
     0.175,
     0.22499999999999998,
     0.27499999999999997,
     0.32499999999999996,
     0.375,
     0.42499999999999993,
     0.475,
     0.5249999999999999,
     0.575,
     0.625,
     0.6749999999999999
    ],
    "dI": [
     -0.05788003831949383,
     -0.06841789913036408,
     -0.13680668627776213,
     -0.15508935009190578,
     -0.1875752764792103,
     -0.21838011749355607,
     -0.22574548679636164,
     -0.24109934971954322,
     -0.26179729258558415,
     -0.2600586978819339,
     -0.24471465179021762,
     -0.26115310533460157,
     -0.2680284605365255,
     -0.280268168754718
    ],
    "err": [
     0.015695984854651134,
     0.014451446143747621,
     0.01565537832084718,
     0.012948583448051599,
     0.013833869191911421,
     0.010764922881882855,
     0.012094916566057051,
     0.013323561815024337,
     0.0064043620559937516,
     0.009757595517553721,
     0.011305884393958581,
     0.011213558400587194,
     0.006848180549717075,
     0.01472052487117359
    ]
   },
   "cathodic": {
    "E": [
     0.024999999999999998,
     0.075,
     0.125,
     0.175,
     0.22499999999999998,
     0.27499999999999997,
     0.32499999999999996,
     0.375,
     0.42499999999999993,
     0.475,
     0.5249999999999999,
     0.575,
     0.625,
     0.6749999999999999
    ],
    "dI": [
     -0.050014612410054636,
     -0.08739169044709454,
     -0.09657054070430682,
     -0.10169695779777999,
     -0.18506668110982097,
     -0.20460680204867113,
     -0.21436811763949207,
     -0.22693738554082277,
     -0.26768434486190423,
     -0.2677253047449147,
     -0.26967445355792435,
     -0.27231657288019434,
     -0.2952344360907345,
     -0.2947510417689253
    ],
    "err": [
     0.01162526866556714,
     0.011341265712955047,
     0.01910052152852157,
     0.017888882419748134,
     0.018361567374097984,
     0.019526045752888393,
     0.015395268012010943,
     0.015255487682277094,
     0.009608573848194012,
     0.013871409007940465,
     0.005592771265656249,
     0.006928468728109021,
     0.004352177037511469,
     0.004247223830929192
    ]
   }
  }
 },
 "314": {
  "scan": 314,
  "H": 0,
  "K": 1,
  "L": 3.16,
  "start": 50,
  "stop": 308,
  "film": "7",
  "ru": "ROI2",
  "ti": "ROI1",
  "note": "ROI2 Ru, ROI1 Ti, sum for integrated signal",
  "N": 3.0,
  "P": 83.03448275862068,
  "how": "period from the data",
  "shift": 8.718620689655173,
  "corr": 0.9266623761954538,
  "slope": 0.18820628467081288,
  "slope_err": 0.005471425568454929,
  "noise": 0.024037341932322702,
  "curves": {
   "anodic": {
    "E": [
     0.024999999999999998,
     0.075,
     0.125,
     0.175,
     0.22499999999999998,
     0.27499999999999997,
     0.32499999999999996,
     0.375,
     0.42499999999999993,
     0.475,
     0.5249999999999999,
     0.575,
     0.625,
     0.6749999999999999
    ],
    "dI": [
     0.02259186544328033,
     0.019222345353038215,
     0.04583653636065536,
     0.08149836539181862,
     0.09730721016542766,
     0.10922536857085736,
     0.13045217635662315,
     0.1418342564282171,
     0.16083070428582075,
     0.17604216000928183,
     0.1687673437663653,
     0.17445891277711814,
     0.18436696635029107,
     0.18215146809946012
    ],
    "err": [
     0.006659798639121451,
     0.00774268663853839,
     0.0051494262218679645,
     0.006776217908355339,
     0.0031652616957899356,
     0.0034309304604473755,
     0.005677828640738953,
     0.004705797529361236,
     0.00633145640849982,
     0.004150059150709689,
     0.005955937920123708,
     0.006822750682698101,
     0.003342443738229969,
     0.005889506451055189
    ]
   },
   "cathodic": {
    "E": [
     0.024999999999999998,
     0.075,
     0.125,
     0.175,
     0.22499999999999998,
     0.27499999999999997,
     0.32499999999999996,
     0.375,
     0.42499999999999993,
     0.475,
     0.5249999999999999,
     0.575,
     0.625,
     0.6749999999999999
    ],
    "dI": [
     0.01574179090063334,
     0.03142325346701522,
     0.06579007623838962,
     0.06289134385886037,
     0.08608301652351523,
     0.11026165569866492,
     0.12586414986092254,
     0.1517875499547576,
     0.1715688203218678,
     0.17005052995481912,
     0.15596963225308433,
     0.17901363903988338,
     0.1755479462648098,
     0.1843226332111335
    ],
    "err": [
     0.007907477769904312,
     0.008440996042998944,
     0.002395916994926032,
     0.008840130443761415,
     0.010076524311255499,
     0.01000155858803074,
     0.006868292373104446,
     0.007106087939797355,
     0.006430923680895749,
     0.005413955490503184,
     0.005473713834882092,
     0.003792137198950095,
     0.005109535499489011,
     0.005238643098371369
    ]
   }
  }
 },
 "316": {
  "scan": 316,
  "H": 0,
  "K": 1,
  "L": 3.25,
  "start": 50,
  "stop": 211,
  "film": "7",
  "ru": "ROI2",
  "ti": "ROI1",
  "note": "ROI2 Ru, ROI1 Ti, sum for integrated signal",
  "N": 2,
  "P": 76.40677966101694,
  "how": "flat: cycles from 0.3 points/s",
  "shift": 0.0,
  "corr": 0.501030741793416,
  "slope": 0.11765644715021832,
  "slope_err": 0.01591157682948897,
  "noise": 0.0563204390126854,
  "curves": {
   "anodic": {
    "E": [
     0.024999999999999998,
     0.075,
     0.125,
     0.175,
     0.22499999999999998,
     0.27499999999999997,
     0.32499999999999996,
     0.375,
     0.42499999999999993,
     0.475,
     0.5249999999999999,
     0.575,
     0.625,
     0.6749999999999999
    ],
    "dI": [
     -0.016428947546603224,
     -0.009359356810719366,
     0.0020470573620369192,
     -0.002270964170247469,
     -0.021895825137810677,
     0.044003507450534565,
     0.059271698526382144,
     0.04652370877267409,
     0.0303412377808606,
     0.02797085480956645,
     0.045509375864435375,
     0.10292688577227431,
     0.05457905650625181,
     0.07766831761565003
    ],
    "err": [
     0.037099278401596394,
     0.01743116830435088,
     0.013648443030253293,
     0.023953086048877994,
     0.02598613745202338,
     0.03869109731799457,
     0.010275899746446155,
     0.022477235776021412,
     0.0261236152409695,
     0.021131330179117617,
     0.027453752903188647,
     0.022523870558551158,
     0.012964099220497287,
     0.02425944146604166
    ]
   },
   "cathodic": {
    "E": [
     0.024999999999999998,
     0.075,
     0.125,
     0.175,
     0.22499999999999998,
     0.27499999999999997,
     0.32499999999999996,
     0.375,
     0.42499999999999993,
     0.475,
     0.5249999999999999,
     0.575,
     0.625,
     0.6749999999999999
    ],
    "dI": [
     -0.02739538222984983,
     -0.04602448836156507,
     -0.027411050483673333,
     0.029623184091350542,
     0.015979940158462064,
     0.04462844694589365,
     0.02386592152928126,
     0.07732182537395371,
     0.05313272745688018,
     0.030341013948663103,
     0.07891148164044393,
     0.08152852769335897,
     0.07283712346528057,
     0.08866086605526909
    ],
    "err": [
     0.047189233965490275,
     0.02582701111323631,
     0.022565217629325715,
     0.019699953925503427,
     0.013884688736089355,
     0.015465191532015527,
     0.015464276977156475,
     0.024867258510027117,
     0.02024088269571382,
     0.017682821703796505,
     0.019113587463697214,
     0.016478571587400345,
     0.01573753991821242,
     0.009453534917605678
    ]
   }
  }
 },
 "344": {
  "scan": 344,
  "H": 0,
  "K": 1,
  "L": 2.75,
  "start": 20,
  "stop": 350,
  "film": "7",
  "ru": "ROI2",
  "ti": "ROI1",
  "note": "ROI2 Ru, ROI1 Ti, sum for integrated signal",
  "N": 3.5,
  "P": 91.48514851485149,
  "how": "period from the data",
  "shift": -3.2019801980198013,
  "corr": -0.6909189476562377,
  "slope": -0.38540848137179745,
  "slope_err": 0.02324071559347496,
  "noise": 0.12143900043974419,
  "curves": {
   "anodic": {
    "E": [
     0.024999999999999998,
     0.075,
     0.125,
     0.175,
     0.22499999999999998,
     0.27499999999999997,
     0.32499999999999996,
     0.375,
     0.42499999999999993,
     0.475,
     0.5249999999999999,
     0.575,
     0.625,
     0.6749999999999999
    ],
    "dI": [
     0.025464076334550945,
     0.012106908342013976,
     -0.05871993652073935,
     -0.10198931134927271,
     -0.14949839549576258,
     -0.19619026805562195,
     -0.2195444604623117,
     -0.2673226828790198,
     -0.3042286031656237,
     -0.3199195871831604,
     -0.3339512652848763,
     -0.31221104672733396,
     -0.2984175284622368,
     -0.2452865782440368
    ],
    "err": [
     0.019723555396038452,
     0.006364405638801341,
     0.008183450866846938,
     0.0087080088255537,
     0.012545897544349583,
     0.01040830549549072,
     0.011883729591930587,
     0.011832856902158198,
     0.012226019198862449,
     0.013724234362368661,
     0.013799131190116542,
     0.019261046930760133,
     0.031526655935171094,
     0.04695308312886443
    ]
   },
   "cathodic": {
    "E": [
     0.024999999999999998,
     0.075,
     0.125,
     0.175,
     0.22499999999999998,
     0.27499999999999997,
     0.32499999999999996,
     0.375,
     0.42499999999999993,
     0.475,
     0.5249999999999999,
     0.575,
     0.625,
     0.6749999999999999
    ],
    "dI": [
     0.0481074678886465,
     0.01945134534678208,
     -0.008113809878740951,
     -0.061555801328848414,
     -0.17884295703922654,
     -0.20168612318062368,
     -0.25829263404083364,
     -0.28310823542555885,
     -0.30409921202836976,
     -0.32758464092828377,
     -0.3246099106227085,
     -0.34609220650229183,
     -0.34301043596327935,
     -0.23770982307054533
    ],
    "err": [
     0.03991507716374541,
     0.054207981747006174,
     0.06044689036240108,
     0.061420118085737815,
     0.05158730418287512,
     0.04654294791440243,
     0.04347537001708931,
     0.03237169045426774,
     0.03231189901182053,
     0.025751451253046845,
     0.01947392119038139,
     0.019540931829869403,
     0.010711392456297708,
     0.05882265838942096
    ]
   }
  }
 },
 "356": {
  "scan": 356,
  "H": 2,
  "K": 0,
  "L": 1.75,
  "start": 20,
  "stop": 217,
  "film": "7",
  "ru": "ROI2",
  "ti": "ROI1",
  "note": "ROI2 Ru, ROI1 Ti, sum for integrated signal, no change intentionally",
  "N": 2,
  "P": 93.49152542372882,
  "how": "flat: cycles from 0.3 points/s",
  "shift": 0.0,
  "corr": 0.19540355841303203,
  "slope": 0.0021550627260301463,
  "slope_err": 0.0022673921161842515,
  "noise": 0.008879288849789385,
  "curves": {
   "anodic": {
    "E": [
     0.024999999999999998,
     0.075,
     0.125,
     0.175,
     0.22499999999999998,
     0.27499999999999997,
     0.32499999999999996,
     0.375,
     0.42499999999999993,
     0.475,
     0.5249999999999999,
     0.575,
     0.625,
     0.6749999999999999
    ],
    "dI": [
     0.01114218692520308,
     0.0013779465241323674,
     0.00470252269158549,
     0.012196070178913073,
     0.0068619497553045515,
     0.006831534454560814,
     0.010401888584245437,
     0.007544396771309613,
     0.002953435387023116,
     0.00157499379902859,
     0.008350728330987251,
     0.006966921080775853,
     0.008117252853949505,
     0.015405833032740093
    ],
    "err": [
     0.003103858496458227,
     0.0029829472055287153,
     0.003514228779099188,
     0.0022151867291396806,
     0.0029754889980707923,
     0.0033686003447919314,
     0.0024557333872395,
     0.0025809465099420037,
     0.0006337711016006952,
     0.0016221210587158818,
     0.001795241245985615,
     0.00425751134163202,
     0.002123266379111005,
     0.003982114767901152
    ]
   },
   "cathodic": {
    "E": [
     0.024999999999999998,
     0.075,
     0.125,
     0.175,
     0.22499999999999998,
     0.27499999999999997,
     0.32499999999999996,
     0.375,
     0.42499999999999993,
     0.475,
     0.5249999999999999,
     0.575,
     0.625,
     0.6749999999999999
    ],
    "dI": [
     0.01001000255287926,
     0.00804779074979808,
     0.011522842615667541,
     0.011847727039920949,
     0.006952958501194627,
     0.008805831349522952,
     0.010002013348639094,
     0.010922926006358897,
     0.006268288144491874,
     0.009959577185856827,
     0.010630956905944702,
     0.010212494542106139,
     0.009033382858790831,
     0.0107192976429976
    ],
    "err": [
     0.002932128929438303,
     0.0041921603829422486,
     0.0036711506191040607,
     0.0026443659640562867,
     0.0053168399422080384,
     0.0023798921367962304,
     0.0035889551871451813,
     0.004210651881737039,
     0.003270389445934068,
     0.0017758673290174955,
     0.003683715770530123,
     0.0026001734228978165,
     0.0042966267752295026,
     0.002501146397025602
    ]
   }
  }
 },
 "496": {
  "scan": 496,
  "H": 0,
  "K": -1,
  "L": 2.75,
  "start": 20,
  "stop": 209,
  "film": "4.1",
  "ru": "ROI1",
  "ti": "ROI2",
  "note": "ROI1 Ru, ROI2 Ti, sum for integrated signal",
  "N": 2,
  "P": 89.69491525423729,
  "how": "flat: cycles from 0.3 points/s",
  "shift": 0.0,
  "corr": -0.17399546706687866,
  "slope": -0.0006789327101266571,
  "slope_err": 0.006891622849993988,
  "noise": 0.02655784097939042,
  "curves": {
   "anodic": {
    "E": [
     0.024999999999999998,
     0.075,
     0.125,
     0.175,
     0.22499999999999998,
     0.27499999999999997,
     0.32499999999999996,
     0.375,
     0.42499999999999993,
     0.475,
     0.5249999999999999,
     0.575,
     0.625,
     0.6749999999999999
    ],
    "dI": [
     -0.03480863365351933,
     -0.017930707792160105,
     -0.007080101571404022,
     -0.02128759549192984,
     -0.017400655488896594,
     -0.034815367148439635,
     -0.015402220329067922,
     -0.0015245474186598533,
     -0.007879163008785581,
     -0.01653413886133054,
     -0.0034703170289327825,
     -0.04077150412845597,
     -0.03101094251842625,
     -0.047940511881005135
    ],
    "err": [
     0.0055926543452960425,
     0.013270375226660976,
     0.008076218990265161,
     0.00787342953830191,
     0.008435352826181564,
     0.006370764075327701,
     0.010329257795144136,
     0.005605809061625697,
     0.005793997990205054,
     0.012704433437416153,
     0.009929025168352687,
     0.0076650692336589854,
     0.01129340321954865,
     0.010953803727680981
    ]
   },
   "cathodic": {
    "E": [
     0.024999999999999998,
     0.075,
     0.125,
     0.175,
     0.22499999999999998,
     0.27499999999999997,
     0.32499999999999996,
     0.375,
     0.42499999999999993,
     0.475,
     0.5249999999999999,
     0.575,
     0.625,
     0.6749999999999999
    ],
    "dI": [
     -0.030993477515976586,
     -0.03718627880629698,
     -0.0068134972569002805,
     -0.03836265644118116,
     -0.022991289947766082,
     -0.03082640267326464,
     -0.0062261501263232,
     -0.04814789751250376,
     -0.04144491374098406,
     -0.025402181731713127,
     -0.024399071350047874,
     0.0037599234430486994,
     -0.03002511677773978,
     -0.01928940081406259
    ],
    "err": [
     0.00940458177776582,
     0.006555392962357354,
     0.004132612370678686,
     0.0075833561845172846,
     0.007581350923921878,
     0.011244785954310386,
     0.006738431201107558,
     0.004367877375447366,
     0.007173422747204155,
     0.011650293008648062,
     0.005228938044431915,
     0.01085861893706777,
     0.010590325947615952,
     0.00850332939245686
    ]
   }
  }
 },
 "497": {
  "scan": 497,
  "H": 0,
  "K": -1,
  "L": 2.75,
  "start": 20,
  "stop": 182,
  "film": "4.1",
  "ru": "ROI1",
  "ti": "ROI2",
  "note": "ROI1 Ru, ROI2 Ti, sum for integrated signal",
  "N": 2,
  "P": 76.88135593220339,
  "how": "flat: cycles from 0.3 points/s",
  "shift": 0.0,
  "corr": 0.22457177468161996,
  "slope": 0.0026412054542127184,
  "slope_err": 0.004184853249034604,
  "noise": 0.01486780835316596,
  "curves": {
   "anodic": {
    "E": [
     0.024999999999999998,
     0.075,
     0.125,
     0.175,
     0.22499999999999998,
     0.27499999999999997,
     0.32499999999999996,
     0.375,
     0.42499999999999993,
     0.475,
     0.5249999999999999,
     0.575,
     0.625,
     0.6749999999999999
    ],
    "dI": [
     0.017857708196398425,
     0.019221852802697465,
     0.014331457319845956,
     0.007283990025188665,
     0.009133185339618266,
     0.01232890465578007,
     0.009386844592173427,
     0.02114269233349758,
     0.012056850266588981,
     0.02001884630156575,
     0.018510057831405063,
     0.021905219155301043,
     0.012192780644675827,
     0.019776030497974717
    ],
    "err": [
     0.00350229326657069,
     0.009019734426243601,
     0.004345714029111924,
     0.007055029511188177,
     0.00359598913019373,
     0.0030213753762460137,
     0.004159006192981952,
     0.007733810931001961,
     0.0044421593470085,
     0.00554948469303391,
     0.005169614939171231,
     0.0057840868322782575,
     0.009238500261373529,
     0.006973901493512691
    ]
   },
   "cathodic": {
    "E": [
     0.024999999999999998,
     0.075,
     0.125,
     0.175,
     0.22499999999999998,
     0.27499999999999997,
     0.32499999999999996,
     0.375,
     0.42499999999999993,
     0.475,
     0.5249999999999999,
     0.575,
     0.625,
     0.6749999999999999
    ],
    "dI": [
     0.0113141127391452,
     0.007192982507096306,
     0.013683948510269809,
     0.013333085483071216,
     -0.0013996762649586085,
     0.016571791329055324,
     0.013007394748111004,
     -0.0006636771665139152,
     0.005452996214377596,
     0.00932178389838828,
     0.008320701199372579,
     0.012434434650163723,
     0.017593399127896148,
     0.002297165299762649
    ],
    "err": [
     0.004580390793640925,
     0.006325074930087092,
     0.00320833755899294,
     0.003765053231175855,
     0.0037906236843616146,
     0.008179290777454749,
     0.006329556051688032,
     0.008508443673668584,
     0.006611814371333045,
     0.004857512169436057,
     0.004626352782094628,
     0.005305943154788072,
     0.0030301599126342635,
     0.002985538322510295
    ]
   }
  }
 },
 "498": {
  "scan": 498,
  "H": 0,
  "K": -1,
  "L": 3.16,
  "start": 20,
  "stop": 216,
  "film": "4.1",
  "ru": "ROI1",
  "ti": "ROI2",
  "note": "ROI1 Ru, ROI2 Ti, sum for integrated signal",
  "N": 2,
  "P": 93.01694915254237,
  "how": "flat: cycles from 0.3 points/s",
  "shift": 0.0,
  "corr": 0.043492509732050044,
  "slope": -0.002904356189806286,
  "slope_err": 0.0045927414086018555,
  "noise": 0.01808002896190892,
  "curves": {
   "anodic": {
    "E": [
     0.024999999999999998,
     0.075,
     0.125,
     0.175,
     0.22499999999999998,
     0.27499999999999997,
     0.32499999999999996,
     0.375,
     0.42499999999999993,
     0.475,
     0.5249999999999999,
     0.575,
     0.625,
     0.6749999999999999
    ],
    "dI": [
     0.013991888148431386,
     0.007375880139453302,
     0.009275044808658206,
     0.013876542126996905,
     0.007863691645580892,
     0.018758105644347895,
     0.01646201401230825,
     0.003920849437623293,
     0.012248709716650985,
     0.0059821559994898965,
     0.01523230102157073,
     0.00897557701565227,
     0.011863256121692853,
     0.005116400153222382
    ],
    "err": [
     0.003105167641331184,
     0.005678971036108647,
     0.00717503617142906,
     0.008534386383443874,
     0.006662205749689871,
     0.006611395792903213,
     0.008262465329952258,
     0.0030828353090565884,
     0.006069945933262122,
     0.006716853586776643,
     0.004710807517776563,
     0.004242099138652449,
     0.008086873691069455,
     0.008714887308560565
    ]
   },
   "cathodic": {
    "E": [
     0.024999999999999998,
     0.075,
     0.125,
     0.175,
     0.22499999999999998,
     0.27499999999999997,
     0.32499999999999996,
     0.375,
     0.42499999999999993,
     0.475,
     0.5249999999999999,
     0.575,
     0.625,
     0.6749999999999999
    ],
    "dI": [
     0.011032403807477165,
     0.011253749567525026,
     0.015363664638046393,
     0.016292717379004312,
     0.01757854029522865,
     0.026737639631209415,
     0.005876091803753508,
     0.002988670526204551,
     0.002673733023702033,
     0.007238199724933156,
     0.017742003558909907,
     0.01384518373670481,
     0.0165769732910052,
     0.011872151204653384
    ],
    "err": [
     0.004361335387906238,
     0.0043115784879754725,
     0.005711153810798943,
     0.0045010444545897105,
     0.00628907405421103,
     0.006719302741967772,
     0.0026331840796726125,
     0.008000224224501128,
     0.008063597302130994,
     0.00749046241306443,
     0.005135117462649717,
     0.008300538580455707,
     0.009829422543572615,
     0.006621201499018388
    ]
   }
  }
 },
 "501": {
  "scan": 501,
  "H": 0,
  "K": -1,
  "L": 3.25,
  "start": 20,
  "stop": 210,
  "film": "4.1",
  "ru": "ROI1",
  "ti": "ROI2",
  "note": "ROI1 Ru, ROI2 Ti, sum for integrated signal",
  "N": 2,
  "P": 90.16949152542372,
  "how": "flat: cycles from 0.3 points/s",
  "shift": 0.0,
  "corr": 0.12060894562707261,
  "slope": 0.01465940246976883,
  "slope_err": 0.01593226307541807,
  "noise": 0.06159543915821293,
  "curves": {
   "anodic": {
    "E": [
     0.024999999999999998,
     0.075,
     0.125,
     0.175,
     0.22499999999999998,
     0.27499999999999997,
     0.32499999999999996,
     0.375,
     0.42499999999999993,
     0.475,
     0.5249999999999999,
     0.575,
     0.625,
     0.6749999999999999
    ],
    "dI": [
     -0.007315436485289951,
     0.01346670095038278,
     0.0020186243317782218,
     -0.011678908571952492,
     0.03838389906416225,
     0.021537347410781536,
     0.031816520944368785,
     0.018321653654587895,
     0.003984491789566984,
     0.05025348055086739,
     0.023807268301876534,
     -0.019625942210813502,
     0.006780221024345778,
     -0.00810530426083017
    ],
    "err": [
     0.01586868240093979,
     0.01726244487546647,
     0.021808736240567863,
     0.029353297925622027,
     0.0190265461050839,
     0.022933464833097206,
     0.004461874701544666,
     0.010626598602494963,
     0.013861138939131884,
     0.028628864682540046,
     0.015838792878134257,
     0.034919706430901844,
     0.03335936958928411,
     0.0239762749353284
    ]
   },
   "cathodic": {
    "E": [
     0.024999999999999998,
     0.075,
     0.125,
     0.175,
     0.22499999999999998,
     0.27499999999999997,
     0.32499999999999996,
     0.375,
     0.42499999999999993,
     0.475,
     0.5249999999999999,
     0.575,
     0.625,
     0.6749999999999999
    ],
    "dI": [
     -0.01926088004627219,
     0.012869981646769132,
     -0.02342982835146723,
     0.04661705209991591,
     0.028517098343324006,
     -0.026973395902215907,
     0.06705899296754708,
     0.04218162381807252,
     0.02802990869154907,
     0.035193511003521354,
     0.03847439443195468,
     0.04841463668227799,
     0.015019040335408114,
     -0.004781786236628394
    ],
    "err": [
     0.018546102205082692,
     0.021819382502099076,
     0.02409588126421818,
     0.018519524098209374,
     0.01865259778645295,
     0.03013652824563855,
     0.022351882670845806,
     0.008716618983346011,
     0.021650994175760097,
     0.03452296055607526,
     0.020130425330102505,
     0.034186325032847374,
     0.013861718541049914,
     0.015030689835584227
    ]
   }
  }
 },
 "503": {
  "scan": 503,
  "H": 0,
  "K": -1,
  "L": 2.84,
  "start": 20,
  "stop": 182,
  "film": "4.1",
  "ru": "ROI1",
  "ti": "ROI2",
  "note": "ROI1 Ru, ROI2 Ti, sum for integrated signal",
  "N": 2,
  "P": 76.88135593220339,
  "how": "flat: cycles from 0.3 points/s",
  "shift": 0.0,
  "corr": -0.24021711892405978,
  "slope": -0.008261470238089054,
  "slope_err": 0.0038036778195493083,
  "noise": 0.013513580881550203,
  "curves": {
   "anodic": {
    "E": [
     0.024999999999999998,
     0.075,
     0.125,
     0.175,
     0.22499999999999998,
     0.27499999999999997,
     0.32499999999999996,
     0.375,
     0.42499999999999993,
     0.475,
     0.5249999999999999,
     0.575,
     0.625,
     0.6749999999999999
    ],
    "dI": [
     -0.009936162030508927,
     -0.01210044296315286,
     -0.0060973379481263175,
     -0.004678944294890981,
     -0.004048028030594342,
     -0.0006006067598171757,
     -0.00015006623082508552,
     -0.017956786167015588,
     -0.019272400974234105,
     -0.008669315899671034,
     -0.016855844692275874,
     -0.019461778404478085,
     -0.021615690296115875,
     -0.016071899614009583
    ],
    "err": [
     0.004990196793046528,
     0.005359354780193151,
     0.004791386811764616,
     0.0034438711868623453,
     0.006466891273055511,
     0.003550298896595217,
     0.005156931989449275,
     0.0044058294591389465,
     0.004293218892600622,
     0.002931601052493961,
     0.005443263244661892,
     0.004664082581909272,
     0.00555273497698117,
     0.004745403616043693
    ]
   },
   "cathodic": {
    "E": [
     0.024999999999999998,
     0.075,
     0.125,
     0.175,
     0.22499999999999998,
     0.27499999999999997,
     0.32499999999999996,
     0.375,
     0.42499999999999993,
     0.475,
     0.5249999999999999,
     0.575,
     0.625,
     0.6749999999999999
    ],
    "dI": [
     -0.012973037644746355,
     -0.009638080587958842,
     -0.010389893033656672,
     -0.014948852711190841,
     -0.01801216368271874,
     -0.008908373570339967,
     -0.004294720050136073,
     -0.0063222663761056674,
     0.003183979261917954,
     -0.010996083123246311,
     -0.013961628851002031,
     -0.027736956800410217,
     -0.015045478499907413,
     -0.009213747525246082
    ],
    "err": [
     0.00797547799572994,
     0.007801216293542645,
     0.0045534189396649605,
     0.006878744739138331,
     0.0037556346075433376,
     0.006236896783428301,
     0.004948812559213702,
     0.005564515554264035,
     0.0037671824479864635,
     0.0031443423346712946,
     0.0029929616333495904,
     0.007186749830270208,
     0.005241704572613332,
     0.005140865883322793
    ]
   }
  }
 }
}
