Repository: collnsmith/ruo2-ctr-sim

# Stationary CVs (3.3, 4.1, 7 nm films), 2026-11-06

Data: `data/ROIs_s<scan>_sums.txt` (ROI sums per image) and `data/Stationary_Scans.txt` (HKL, Start / Stop point,
film, which ROI is Ru and which is Ti). Program: 30 s CA at 0.0 V from Start, then CV 0 to 0.7 V vs Ag/AgCl at
5 mV/s (280 s per cycle). Scan 222 changes to 25 mV/s at about point 257, after its Stop (250), so none of that is used.
No SPEC file: no monitor or filter normalisation, and the time comes from the point number.

## Steps

1. `extract.py`, `extract2.py`: period in points from the data (`ctrfit.echem.analysis.dominant_period`), snapped to whole
   or half cycles after the CA.

File: analysis/2026-11-06_stationary_cv/ec_leak.json
{
 "holds": [
  {
   "file": "CA_7nm_scan483and484_C01.mpr",
   "E": -0.23999999463558197,
   "n": 2890,
   "I_nA": -2.559605637199194,
   "sem_nA": 0.6944000945055343
  },
  {
   "file": "CA_7nm_scan483and484_C01.mpr",
   "E": -0.10000000149011612,
   "n": 2746,
   "I_nA": -0.9441196852116119,
   "sem_nA": 0.45901444661891083
  },
  {
   "file": "CA_7nm_scan483and484_C01.mpr",
   "E": -0.0,
   "n": 2774,
   "I_nA": -0.10674801995749085,
   "sem_nA": 0.5324247364274618
  },
  {
   "file": "CA_7nm_scan483and484_C01.mpr",
   "E": 0.15000000596046448,
   "n": 2613,
   "I_nA": -0.3607237198066291,
   "sem_nA": 0.6192752494239512
  },
  {
   "file": "CA_7nm_scan483and484_C01.mpr",
   "E": 0.3499999940395355,
   "n": 3491,
   "I_nA": -0.8057229999363376,
   "sem_nA": 0.638473106412641
  },
  {
   "file": "CA_7nm_scan483and484_C01.mpr",
   "E": 0.699999988079071,
   "n": 2921,
   "I_nA": -0.014095505694955454,
   "sem_nA": 0.37716040335161877
  },
  {
   "file": "CA_7nm_scan496_01_CA_C01.mpr",
   "E": -0.0,
   "n": 40,
   "I_nA": 2.2049479855395306,
   "sem_nA": 13.069324815162346
  },
  {
   "file": "CA_7nm_scan497_lower_01_CA_C01.mpr",
   "E": -0.0,
   "n": 40,
   "I_nA": 1.0143260482901142,
   "sem_nA": 5.340623322030143
  },
  {
   "file": "CA_7nm_scan498_lower_01_CA_C01.mpr",
   "E": -0.0,
   "n": 40,
   "I_nA": 1.4179279004095195,
   "sem_nA": 4.944039489914828
  },
  {
   "file": "CA_7nm_scan501_01_CA_C01.mpr",
   "E": -0.0,
   "n": 40,
   "I_nA": -0.9720947385203758,
   "sem_nA": 11.065988633327972
  },
  {
   "file": "CA_7nm_scan503_01_CA_C01.mpr",
   "E": -0.0,
   "n": 40,
   "I_nA": -10.521558359513133,
   "sem_nA": 11.793798549023437
  },
  {
   "file": "CA_7nm_scan508and509_C01.mpr",
   "E": -0.0,
   "n": 2350,
   "I_nA": -0.8518798954750357,
   "sem_nA": 0.5435381314853641
  },
  {
   "file": "CA_7nm_scan508and509_C01.mpr",
   "E": 0.699999988079071,
   "n": 2442,
   "I_nA": 0.20318020601470657,
   "sem_nA": 0.6431828588782306
  },
  {
   "file": "CA_7nm_scan515and516_C01.mpr",
   "E": -0.0,
   "n": 2247,
   "I_nA": -0.5528559784119946,
   "sem_nA": 0.9320549836554506
  },
  {
   "file": "CA_7nm_scan517and518_C01.mpr",
   "E": 0.699999988079071,
   "n": 2623,
   "I_nA": -1.332027823070679,
   "sem_nA": 0.8676184287866078
  },
  {
   "file": "CA_7nm_scan519_01_CA_C01.mpr",
   "E": -0.0,
   "n": 40,
   "I_nA": -3.943337582980604,
   "sem_nA": 14.158822180611127
  },
  {
   "file": "CA_7nm_scan523and 524_C01.mpr",
   "E": -0.0,
   "n": 2398,
   "I_nA": -0.1432079681576879,
   "sem_nA": 0.6613582075281939
  },
  {
   "file": "CA_7nm_scan523and 524_C01.mpr",
   "E": 0.699999988079071,
   "n": 7130,
   "I_nA": -0.5293263090322775,
   "sem_nA": 0.328811834584336
  }
 ],
 "cv": [
  {
   "film": "4.1",
   "file": "CA_7nm_scan496_02_CV_C01.mpr",
   "G_nA_per_V": 5.288215374688691,
   "G_err": 3.476747707347256,
   "C_uF": 0.18919260336503047,
   "C_err": 0.1438066252383523
  },
  {
   "film": "4.1",
   "file": "CA_7nm_scan497_lower_02_CV_C01.mpr",
   "G_nA_per_V": 3.090425037628322,
   "G_err": 3.198821109779952,
   "C_uF": -0.130847460337491,
   "C_err": 0.14983047484278028
  },
  {
   "film": "4.1",
   "file": "CA_7nm_scan498_lower_02_CV_C01.mpr",
   "G_nA_per_V": 4.602230891794897,
   "G_err": 4.1518028326533045,
   "C_uF": -0.01601762704791274,
   "C_err": 0.14504306610226417
  },
  {
   "film": "4.1",
   "file": "CA_7nm_scan501_02_CV_C01.mpr",
   "G_nA_per_V": 8.662931166902268,
   "G_err": 2.9539183052629907,
   "C_uF": -0.05369383915601005,
   "C_err": 0.10762790267763198
  },
  {
   "film": "4.1",
   "file": "CA_7nm_scan503_02_CV_C01.mpr",
   "G_nA_per_V": 3.7304705051077653,
   "G_err": 2.712251980718693,
   "C_uF": -0.19326212845465077,
   "C_err": 0.13587964225808868
  },
  {
   "film": "4.1",
   "file": "CA_7nm_scan519_02_CV_C01.mpr",
   "G_nA_per_V": 7.781065625156483,
   "G_err": 3.2474109147660584,
   "C_uF": -0.07569602591915066,
   "C_err": 0.13079094349928191
  },
  {
   "film": "7",
   "file": "0p1M_H2SO4_5mVs_CV_timescan_7nm_scan311_02_CV_C01.mpr",
   "G_nA_per_V": 57179.623610543655,
   "G_err": 20887.619846228736,
   "C_uF": -873.6359089486883,
   "C_err": 684.1457743459914
  },
  {
   "film": "7",
   "file": "0p1M_H2SO4_5mVs_CV_timescan_7nm_scan314_02_CV_C01.mpr",
   "G_nA_per_V": 316285.8198419648,
   "G_err": 53665.503076635796,
   "C_uF": 384.97416547969704,
   "C_err": 1715.6384535729037
  },
  {
   "film": "7",
   "file": "0p1M_H2SO4_5mVs_CV_timescan_7nm_scan316_02_CV_C01.mpr",
   "G_nA_per_V": 63418.33106212934,
   "G_err": 6381.758821170501,
   "C_uF": 141.76603296302866,
   "C_err": 188.98882710373707
  },
  {
   "film": "7",
   "file": "0p1M_H2SO4_5mVs_CVcheckScan_7nm_scan341_02_CV_C01.mpr",
   "G_nA_per_V": 5936.087518512712,
   "G_err": 173.98035311658714,
   "C_uF": 99.91992927643963,
   "C_err": 8.249745331261439
  },
  {
   "film": "7",
   "file": "0p1M_H2SO4_5mVs_CVshifted_7nm_scan342_02_CV_C01.mpr",
   "G_nA_per_V": 20431.59520599467,
   "G_err": 5187.226304849091,
   "C_uF": -271.65276187100704,
   "C_err": 242.56587556372935
  },
  {
   "film": "7",
   "file": "CV_7nm_scan356_02_CV_C01.mpr",
   "G_nA_per_V": 8111.680381230512,
   "G_err": 161.90234988778968,
   "C_uF": 97.91443390333716,
   "C_err": 6.559774170572268
  },
  {
   "film": "7",
   "file": "scan247_02_CV_C01.mpr",
   "G_nA_per_V": 137798.04436080751,
   "G_err": 44532.11467509375,
   "C_uF": -2367.7078955836073,
   "C_err": 1324.25579578189
  },
  {
   "film": "7",
   "file": "test_02_CV_C01.mpr",
   "G_nA_per_V": 32167.284526635143,
   "G_err": 499.3853328832119,
   "C_uF": 0.07096756757583352,
   "C_err": 0.000730681985499634
  },
  {
   "film": "3.3",
   "file": "0p1M_H2SO4_5and25mVs_CA_timescan_3p3nm_scan222_02_CV_C01.mpr",
   "G_nA_per_V": 11647.18806345172,
   "G_err": 670.3733833189849,
   "C_uF": 180.0785569594445,
   "C_err": 19.81260592998685
  },
  {
   "film": "3.3",
   "file": "0p1M_H2SO4_5and25mVs_CA_timescan_3p3nm_scan223_02_CV_C01.mpr",
   "G_nA_per_V": 12682.522865841991,
   "G_err": 403.51264050033103,
   "C_uF": 181.48178768601252,
   "C_err": 14.730041516862661
  },
  {
   "film": "3.3",
   "file": "0p1M_H2SO4_5and25mVs_CAstepped_timescan_3p3nm_scan227_02_CV_C01.mpr",
   "G_nA_per_V": 44306.27118094077,
   "G_err": 5837.588290263254,
   "C_uF": 427.5046562235667,
   "C_err": 180.87516052581452
  },
  {
   "film": "3.3",
   "file": "0p1M_H2SO4_5mVs_CV_timescan_3p3nm_scan119_02_CV_C01.mpr",
   "G_nA_per_V": 13551.383670583138,
   "G_err": 270.1820139698426,
   "C_uF": 85.28640548875755,
   "C_err": 10.565799072559983
  },
  {
   "film": "3.3",
   "file": "0p1M_H2SO4_5mVs_CV_timescan_3p3nm_scan125_02_CV_C01.mpr",
   "G_nA_per_V": 13081.395704208739,
   "G_err": 322.6275471401743,
   "C_uF": 108.2056958572325,
   "C_err": 13.537020671223514
  },
  {
   "film": "3.3",
   "file": "0p1M_H2SO4_5mVs_CV_timescan_3p3nm_scan126_02_CV_C01.mpr",
   "G_nA_per_V": 12364.370526186702,
   "G_err": 548.9396896200793,
   "C_uF": 148.1190706167332,
   "C_err": 20.49507562138757
  },
  {
   "film": "3.3",
   "file": "0p1M_H2SO4_5mVs_CV_timescan_3p3nm_scan135_02_CV_C01.mpr",
   "G_nA_per_V": 14448.283394245207,
   "G_err": 690.2340651062724,
   "C_uF": 231.58021526385122,
   "C_err": 26.28379143906007
  },
  {
   "film": "3.3",
   "file": "0p1M_H2SO4_5mVs_CV_timescan_3p3nm_scan147_02_CV_C01.mpr",
   "G_nA_per_V": 14225.48356919512,
   "G_err": 549.5731477244399,
   "C_uF": 195.6996959203004,
   "C_err": 23.382308571294942
  }
 ]
}

File: analysis/2026-11-06_stationary_cv/ec_summary.json
{
 "3.3 120": {
  "film": "3.3",
  "scan": "120",
  "half_width_uA": 0.5647611612829111,
  "C_uF": 112.95223225658222,
  "anodic_charge_per_cycle_uC": 601.669258163482,
  "net_charge_uC": 3406.4822229615293,
  "noise_uA": 2.808609470445573,
  "Ewe_minus_control_std_mV": 14.343568801879883
 },
 "3.3 125": {
  "film": "3.3",
  "scan": "125",
  "half_width_uA": 0.6659260545370926,
  "C_uF": 133.18521090741854,
  "anodic_charge_per_cycle_uC": 579.8073484530643,
  "net_charge_uC": 4064.020439843301,
  "noise_uA": 2.7822145759005905,
  "Ewe_minus_control_std_mV": 15.081725120544434
 },
 "3.3 147": {
  "film": "3.3",
  "scan": "147",
  "half_width_uA": 1.128847179286454,
  "C_uF": 225.7694358572908,
  "anodic_charge_per_cycle_uC": 796.3852048254263,
  "net_charge_uC": 4133.044975142186,
  "noise_uA": 3.080179318027711,
  "Ewe_minus_control_std_mV": 15.866629600524902
 },
 "3.3 222": {
  "film": "3.3",
  "scan": "222",
  "half_width_uA": 0.9125009029520521,
  "C_uF": 182.50018059041042,
  "anodic_charge_per_cycle_uC": 851.1645923101388,
  "net_charge_uC": 3039.5467379303773,
  "noise_uA": 2.8747554701868228,
  "Ewe_minus_control_std_mV": 6.558979511260986
 },
 "3.3 223": {
  "film": "3.3",
  "scan": "223",
  "half_width_uA": 0.9977581548121169,
  "C_uF": 199.5516309624234,
  "anodic_charge_per_cycle_uC": 771.4270023056837,
  "net_charge_uC": 5269.35707653964,
  "noise_uA": 3.143230168630009,
  "Ewe_minus_control_std_mV": 7.52432107925415
 },
 "3.3 126 c": {
  "film": "3.3",
  "scan": "126 c",
  "half_width_uA": 0.8155287917188749,
  "C_uF": 163.105758343775,
  "anodic_charge_per_cycle_uC": 611.6201386544333,
  "net_charge_uC": 3991.9564177192865,
  "noise_uA": 2.6849793598350846,
  "Ewe_minus_control_std_mV": 17.583860397338867
 },
 "3.3 135 c": {
  "film": "3.3",
  "scan": "135 c",
  "half_width_uA": 1.4383911640857385,
  "C_uF": 287.6782328171477,
  "anodic_charge_per_cycle_uC": 898.1779424872639,
  "net_charge_uC": 1558.066035930909,
  "noise_uA": 3.317701776286057,
  "Ewe_minus_control_std_mV": 17.823076248168945
 },
 "3.3 227 c": {
  "film": "3.3",
  "scan": "227 c",
  "half_width_uA": 1.918004013410822,
  "C_uF": 383.6008026821644,
  "anodic_charge_per_cycle_uC": 2946.4127084158204,
  "net_charge_uC": 16238.636034839441,
  "noise_uA": 11.217067484330505,
  "Ewe_minus_control_std_mV": 7.2635602951049805
 },
 "7 311": {
  "film": "7",
  "scan": "311",
  "half_width_uA": -4.459286887832688,
  "C_uF": -891.8573775665376,
  "anodic_charge_per_cycle_uC": 2139.871104713299,
  "net_charge_uC": 16826.63708835531,
  "noise_uA": 24.338187791509288,
  "Ewe_minus_control_std_mV": 9.815990447998047
 },
 "7 314": {
  "film": "7",
  "scan": "314",
  "half_width_uA": 5.35213709029772,
  "C_uF": 1070.4274180595442,
  "anodic_charge_per_cycle_uC": 14543.041304060866,
  "net_charge_uC": 85905.41113105492,
  "noise_uA": 85.97922127095829,
  "Ewe_minus_control_std_mV": 12.4741849899292
 },
 "7 316": {
  "film": "7",
  "scan": "316",
  "half_width_uA": 0.4133594156459175,
  "C_uF": 82.6718831291835,
  "anodic_charge_per_cycle_uC": 3272.439366803638,
  "net_charge_uC": 13113.365130406295,
  "noise_uA": 14.347301886110486,
  "Ewe_minus_control_std_mV": 8.46469497680664
 },
 "7 341": {
  "film": "7",
  "scan": "341",
  "half_width_uA": 0.6424721292686781,
  "C_uF": 128.49442585373563,
  "anodic_charge_per_cycle_uC": 432.20370222372475,
  "net_charge_uC": 871.2987092497405,
  "noise_uA": 1.3364288134320421,
  "Ewe_minus_control_std_mV": 10.003469467163086
 },
 "7 343": {
  "film": "7",
  "scan": "343",
  "half_width_uA": 0.6911324018217773,
  "C_uF": 138.22648036435544,
  "anodic_charge_per_cycle_uC": 674.4672519708512,
  "net_charge_uC": 2789.6491903895494,
  "noise_uA": 7.928681939876629,
  "Ewe_minus_control_std_mV": 9.510319709777832
 },
 "7 344": {
  "film": "7",
  "scan": "344",
  "half_width_uA": -21.704085783081414,
  "C_uF": -4340.817156616283,
  "anodic_charge_per_cycle_uC": 5526.321764007316,
  "net_charge_uC": 43777.58916591525,
  "noise_uA": 50.37046636783398,
  "Ewe_minus_control_std_mV": 10.858745574951172
 },
 "7 356 c": {
  "film": "7",
  "scan": "356 c",
  "half_width_uA": 0.6382803358744207,
  "C_uF": 127.65606717488413,
  "anodic_charge_per_cycle_uC": 238.42863546133518,
  "net_charge_uC": 761.6785721900435,
  "noise_uA": 2.009658683559349,
  "Ewe_minus_control_std_mV": 10.223969459533691
 },
 "4.1 496": {
  "film": "4.1",
  "scan": "496",
  "half_width_uA": 0.004576995698402591,
  "C_uF": 0.9153991396805182,
  "anodic_charge_per_cycle_uC": 0.022362576183821866,
  "net_charge_uC": -0.24464325998981135,
  "noise_uA": 0.2414291346589225,
  "Ewe_minus_control_std_mV": 11.092931747436523
 },
 "4.1 497": {
  "film": "4.1",
  "scan": "497",
  "half_width_uA": -0.004433246988454236,
  "C_uF": -0.8866493976908472,
  "anodic_charge_per_cycle_uC": -0.14337423926744222,
  "net_charge_uC": -0.26110233615370576,
  "noise_uA": 0.19936194271368765,
  "Ewe_minus_control_std_mV": 9.259110450744629
 },
 "4.1 498": {
  "film": "4.1",
  "scan": "498",
  "half_width_uA": -0.004260538628390313,
  "C_uF": -0.8521077256780626,
  "anodic_charge_per_cycle_uC": -0.19499409570905363,
  "net_charge_uC": -0.6535508786405952,
  "noise_uA": 0.22039123901051988,
  "Ewe_minus_control_std_mV": 9.930644989013672
 },
 "4.1 501": {
  "film": "4.1",
  "scan": "501",
  "half_width_uA": 0.0012009342835111753,
  "C_uF": 0.24018685670223505,
  "anodic_charge_per_cycle_uC": -0.04041090119403787,
  "net_charge_uC": 0.005072663932749022,
  "noise_uA": 0.21821274600854756,
  "Ewe_minus_control_std_mV": 9.789361000061035
 },
 "4.1 503": {
  "film": "4.1",
  "scan": "503",
  "half_width_uA": 0.002728591224354244,
  "C_uF": 0.5457182448708489,
  "anodic_charge_per_cycle_uC": -0.21028198783989904,
  "net_charge_uC": -0.36463058595003417,
  "noise_uA": 0.17177845356233476,
  "Ewe_minus_control_std_mV": 8.233073234558105
 },
 "4.1 519 c": {
  "film": "4.1",
  "scan": "519 c",
  "half_width_uA": -0.00027700147997059894,
  "C_uF": -0.05540029599411979,
  "anodic_charge_per_cycle_uC": -0.1812156861561538,
  "net_charge_uC": -0.4212790013777339,
  "noise_uA": 0.22196393397251696,
  "Ewe_minus_control_std_mV": 10.10207462310791
 },
 "steps 3.3": {
  "n_steps": 14
 },
 "steps 7": {
  "n_steps": 6
 },
 "steps 4.1": {
  "n_steps": 5
 }
}

File: analysis/2026-11-06_stationary_cv/lab_wiring_tests.json
{
 "all": {
  "label": "normal wiring",
  "seconds": 169.27879572365782,
  "ewe_track_rms_mV": 0.06493141232537021,
  "ewe_track_max_mV": 0.5361437797546387,
  "I_mean_uA": 53.45367655518118,
  "I_sd_uA": 44.50590784403849,
  "I_max_abs_uA": 137.80225316683436,
  "I_ranges": [
   40,
   41,
   42,
   43,
   44
  ],
  "completed": true
 },
 "gnd_to_red": {
  "label": "ground lead also on the WE",
  "seconds": 58.00079853477655,
  "ewe_track_rms_mV": 0.03294310727603767,
  "ewe_track_max_mV": 0.5174948164494708,
  "I_mean_uA": -0.0014976760226049829,
  "I_sd_uA": 8.633950608614349e-06,
  "I_max_abs_uA": 0.0015220891649292377,
  "I_ranges": [
   45
  ],
  "completed": true
 },
 "no_WE": {
  "label": "WE power and sense disconnected",
  "seconds": 41.783998944447376,
  "ewe_track_rms_mV": 0.051930592700277084,
  "ewe_track_max_mV": 1.0354965925216675,
  "I_mean_uA": 9.18903564297395e-05,
  "I_sd_uA": 0.0004883288146662905,
  "I_max_abs_uA": 0.009113482683368703,
  "I_ranges": [
   43,
   44,
   45
  ],
  "completed": true
 },
 "no_p1": {
  "label": "WE power (P1) off, sense on",
  "seconds": 3.903799901381717,
  "ewe_track_rms_mV": 0.2473307155807686,
  "ewe_track_max_mV": 5.584766287938692,
  "I_mean_uA": 0.00011640978790814493,
  "I_sd_uA": 1.6767196456431852e-05,
  "I_max_abs_uA": 0.0001272575645649976,
  "I_ranges": [
   45
  ],
  "completed": false
 },
 "no_p2": {
  "label": "CE power (P2) off",
  "seconds": 4.034999898067326,
  "ewe_track_rms_mV": 59.13511195331211,
  "ewe_track_max_mV": 201.97968590946402,
  "I_mean_uA": 0.00012105781184042868,
  "I_sd_uA": 8.580140026949419e-05,
  "I_max_abs_uA": 0.0008604409913459676,
  "I_ranges": [
   45
  ],
  "completed": false
 },
 "no_s3": {
  "label": "CE sense (S3) off",
  "seconds": 27.94439929406508,
  "ewe_track_rms_mV": 0.03330315807341868,
  "ewe_track_max_mV": 0.6672143936157227,
  "I_mean_uA": 69.09461568734568,
  "I_sd_uA": 39.73342522799733,
  "I_max_abs_uA": 137.7844512462616,
  "I_ranges": [
   40,
   41,
   42,
   43
  ],
  "completed": true
 },
 "gnd_to_blue": {
  "label": "ground lead on the CE",
  "seconds": 3.9821998994011665,
  "ewe_track_rms_mV": 58.476313435548505,
  "ewe_track_max_mV": 202.0736291369758,
  "I_mean_uA": 0.11750627686683617,
  "I_sd_uA": 0.044313012614399544,
  "I_max_abs_uA": 0.14259177260100842,
  "I_ranges": [
   43
  ],
  "completed": false
 },
 "beamline day 4 (CV 498)": {
  "label": "4.1 nm, beamline",
  "seconds": 730.1263815554557,
  "ewe_track_rms_mV": 10.116726805924637,
  "ewe_track_max_mV": 64.72898056381382,
  "I_mean_uA": -0.0011138973377518187,
  "I_sd_uA": 0.21866360682931738,
  "I_max_abs_uA": 0.8853041350959838,
  "I_ranges": [
   14
  ],
  "completed": true
 }
}

File: analysis/2026-11-06_stationary_cv/ohfit_c2_summary.json
{
 "red_chi2": 14.733390283327966,
 "z_H2O": 2.6248592070987713,
 "dz_Obr": {
  "-0.1 V": 0.35,
  "-0.238 V": 0.35,
  "0 V": 0.35,
  "0.7 V": 0.0,
  "0.15 V": 0.35,
  "0.35 V": 0.2,
  "OCV": 0.2
 },
 "profiles": {
  "4.1 nm -0.1 V": {
   "best": 0.9,
   "lo": 0.6000000000000001,
   "hi": 1.0,
   "curve": [
    [
     0.0,
     1477.6288361272652
    ],
    [
     0.05,
     1433.7409793257193
    ],
    [
     0.1,
     1391.2316400437778
    ],
    [
     0.15000000000000002,
     1350.2483076836502
    ],
    [
     0.2,
     1310.9407635621708
    ],
    [
     0.25,
     1273.4604526075962
    ],
    [
     0.30000000000000004,
     1237.959788477502
    ],
    [
     0.35000000000000003,
     1204.5913899738873
    ],
    [
     0.4,
     1173.507247202178
    ],
    [
     0.45,
     1144.8578166424095
    ],
    [
     0.5,
     1118.7910451855805
    ],
    [
     0.55,
     1095.4513242467601
    ],
    [
     0.6000000000000001,
     1074.9783763077746
    ],
    [
     0.65,
     1057.5060776726305
    ],
    [
     0.7000000000000001,
     1043.1612228414149
    ],
    [
     0.75,
     1032.0622377224495
    ],
    [
     0.8,
     1024.317850902145
    ],
    [
     0.8500000000000001,
     1020.0257343653401
    ],
    [
     0.9,
     1019.2711273863208
    ],
    [
     0.9500000000000001,
     1022.1254597634478
    ],
    [
     1.0,
     1028.6449931085901
    ]
   ]
  },
  "4.1 nm -0.238 V": {
   "best": 0.9,
   "lo": 0.65,
   "hi": 1.0,
   "curve": [
    [
     0.0,
     1612.0798353005707
    ],
    [
     0.05,
     1566.7896928021507
    ],
    [
     0.1,
     1522.7932305770637
    ],
    [
     0.15000000000000002,
     1480.2361374674938
    ],
    [
     0.2,
     1439.2669504874257
    ],
    [
     0.25,
     1400.0364789746498
    ],
    [
     0.30000000000000004,
     1362.6971568030415
    ],
    [
     0.35000000000000003,
     1327.4023190378175
    ],
    [
     0.4,
     1294.3053999050694
    ],
    [
     0.45,
     1263.55904960744
    ],
    [
     0.5,
     1235.3141683697575
    ],
    [
     0.55,
     1209.7188571605434
    ],
    [
     0.6000000000000001,
     1186.917285825373
    ],
    [
     0.65,
     1167.0484809017973
    ],
    [
     0.7000000000000001,
     1150.2450371758714
    ],
    [
     0.75,
     1136.6317590958042
    ],
    [
     0.8,
     1126.3242404818513
    ],
    [
     0.8500000000000001,
     1119.427393558569
    ],
    [
     0.9,
     1116.0339411715513
    ],
    [
     0.9500000000000001,
     1116.2228891089928
    ],
    [
     1.0,
     1120.0579986868606
    ]
   ]
  },
  "4.1 nm 0 V": {
   "best": 1.0,
   "lo": 0.7000000000000001,
   "hi": 1.0,
   "curve": [
    [
     0.0,
     1446.363789897769
    ],
    [
     0.05,
     1400.457276819542
    ],
    [
     0.1,
     1355.713651133327
    ],
    [
     0.15000000000000002,
     1312.265545843331
    ],
    [
     0.2,
     1270.2480164117596
    ],
    [
     0.25,
     1229.7980416203304
    ],
    [
     0.30000000000000004,
     1191.0539683805437
    ],
    [
     0.35000000000000003,
     1154.1548981877781
    ],
    [
     0.4,
     1119.2400133100598
    ],
    [
     0.45,
     1086.447841316785
    ],
    [
     0.5,
     1055.9154571965314
    ],
    [
     0.55,
     1027.7776230960674
    ],
    [
     0.6000000000000001,
     1002.1658666437291
    ],
    [
     0.65,
     979.2074999067823
    ],
    [
     0.7000000000000001,
     959.0245822796331
    ],
    [
     0.75,
     941.7328320106769
    ],
    [
     0.8,
     927.4404926496654
    ],
    [
     0.8500000000000001,
     916.2471624302203
    ],
    [
     0.9,
     908.2425964836231
    ],
    [
     0.9500000000000001,
     903.5054937941787
    ],
    [
     1.0,
     902.1022829292202
    ]
   ]
  },
  "4.1 nm 0.15 V": {
   "best": 0.9500000000000001,
   "lo": 0.7000000000000001,
   "hi": 1.0,
   "curve": [
    [
     0.0,
     1556.99302200211
    ],
    [
     0.05,
     1511.4295845910685
    ],
    [
     0.1,
     1467.1180043052389
    ],
    [
     0.15000000000000002,
     1424.200915784121
    ],
    [
     0.2,
     1382.8234385143198
    ],
    [
     0.25,
     1343.1326123892668
    ],
    [
     0.30000000000000004,
     1305.2767735602056
    ],
    [
     0.35000000000000003,
     1269.404868576586
    ],
    [
     0.4,
     1235.6657052747862
    ],
    [
     0.45,
     1204.2071394610969
    ],
    [
     0.5,
     1175.1751971577758
    ],
    [
     0.55,
     1148.7131330480306
    ],
    [
     0.6000000000000001,
     1124.9604267737716
    ],
    [
     0.65,
     1104.0517199136482
    ],
    [
     0.7000000000000001,
     1086.11569780051
    ],
    [
     0.75,
     1071.2739218263066
    ],
    [
     0.8,
     1059.6396195240684
    ],
    [
     0.8500000000000001,
     1051.316441502264
    ],
    [
     0.9,
     1046.3971962222456
    ],
    [
     0.9500000000000001,
     1044.9625756343432
    ],
    [
     1.0,
     1047.0798867944632
    ]
   ]
  },
  "4.1 nm 0.35 V": {
   "best": 0.8,
   "lo": 0.55,
   "hi": 1.0,
   "curve": [
    [
     0.0,
     1474.8700686841814
    ],
    [
     0.05,
     1431.229382992303
    ],
    [
     0.1,
     1389.423023024839
    ],
    [
     0.15000000000000002,
     1349.6036139981272
    ],
    [
     0.2,
     1311.9233129893962
    ],
    [
     0.25,
     1276.5329944169457
    ],
    [
     0.30000000000000004,
     1243.581376252569
    ],
    [
     0.35000000000000003,
     1213.2140882243411
    ],
    [
     0.4,
     1185.5726843708078
    ],
    [
     0.45,
     1160.793603554109
    ],
    [
     0.5,
     1139.0070829251192
    ],
    [
     0.55,
     1120.336030849167
    ],
    [
     0.6000000000000001,
     1104.894867432802
    ],
    [
     0.65,
     1092.7883425212026
    ],
    [
     0.7000000000000001,
     1084.1103428368256
    ],
    [
     0.75,
     1078.9427017704563
    ],
    [
     0.8,
     1077.3540271759455
    ],
    [
     0.8500000000000001,
     1079.3985643114206
    ],
    [
     0.9,
     1085.1151127556238
    ],
    [
     0.9500000000000001,
     1094.526017642451
    ],
    [
     1.0,
     1107.6362568249012
    ]
   ]
  },
  "4.1 nm 0.7 V": {
   "best": 0.45,
   "lo": 0.2,
   "hi": 0.75,
   "curve": [
    [
     0.0,
     1221.1089680135283
    ],
    [
     0.05,
     1193.8885961826063
    ],
    [
     0.1,
     1169.4376440840376
    ],
    [
     0.15000000000000002,
     1147.8716542999894
    ],
    [
     0.2,
     1129.2987846570932
    ],
    [
     0.25,
     1113.8188690262111
    ],
    [
     0.30000000000000004,
     1101.5224789364086
    ],
    [
     0.35000000000000003,
     1092.4899959929585
    ],
    [
     0.4,
     1086.7907061288552
    ],
    [
     0.45,
     1084.4819276817839
    ],
    [
     0.5,
     1085.6081861398525
    ],
    [
     0.55,
     1090.2004491034074
    ],
    [
     0.6000000000000001,
     1098.2754355282925
    ],
    [
     0.65,
     1109.8350136083166
    ],
    [
     0.7000000000000001,
     1124.8657016811278
    ],
    [
     0.75,
     1143.3382862628541
    ],
    [
     0.8,
     1165.2075706955961
    ],
    [
     0.8500000000000001,
     1190.4122668952737
    ],
    [
     0.9,
     1218.8750412886973
    ],
    [
     0.9500000000000001,
     1250.5027242102033
    ],
    [
     1.0,
     1285.1866897832515
    ]
   ]
  },
  "4.1 nm OCV": {
   "best": 0.2,
   "lo": 0.0,
   "hi": 0.35000000000000003,
   "curve": [
    [
     0.0,
     2143.47088089713
    ],
    [
     0.05,
     2124.1889313372203
    ],
    [
     0.1,
     2110.458915331899
    ],
    [
     0.15000000000000002,
     2102.764896895106
    ],
    [
     0.2,
     2101.590974318918
    ],
    [
     0.25,
     2107.4153607480876
    ],
    [
     0.30000000000000004,
     2120.7039037153436
    ],
    [
     0.35000000000000003,
     2141.9031558372703
    ],
    [
     0.4,
     2171.4331348228
    ],
    [
     0.45,
     2209.6799321004405
    ],
    [
     0.5,
     2256.988344496106
    ],
    [
     0.55,
     2313.654711750204
    ],
    [
     0.6000000000000001,
     2379.920144018217
    ],
    [
     0.65,
     2455.96431808134
    ],
    [
     0.7000000000000001,
     2541.9000093945942
    ],
    [
     0.75,
     2637.7685101571365
    ],
    [
     0.8,
     2743.5360622716594
    ],
    [
     0.8500000000000001,
     2859.0914093701385
    ],
    [
     0.9,
     2984.244544993892
    ],
    [
     0.9500000000000001,
     3118.7267054301306
    ],
    [
     1.0,
     3262.1916264457464
    ]
   ]
  },
  "7 nm -0.1 V": {
   "best": 0.4,
   "lo": 0.15000000000000002,
   "hi": 0.7000000000000001,
   "curve": [
    [
     0.0,
     868.6402385712869
    ],
    [
     0.05,
     847.0160662972952
    ],
    [
     0.1,
     827.7790344163618
    ],
    [
     0.15000000000000002,
     811.0295451629305
    ],
    [
     0.2,
     796.8648227048733
    ],
    [
     0.25,
     785.3783524621302
    ],
    [
     0.30000000000000004,
     776.6593176773496
    ],
    [
     0.35000000000000003,
     770.7920356680966
    ],
    [
     0.4,
     767.8553964427441
    ],
    [
     0.45,
     767.9223067336659
    ],
    [
     0.5,
     771.0591429779842
    ],
    [
     0.55,
     777.325217329782
    ],
    [
     0.6000000000000001,
     786.7722613781211
    ],
    [
     0.65,
     799.4439328236776
    ],
    [
     0.7000000000000001,
     815.375350880611
    ],
    [
     0.75,
     834.5926665682125
    ],
    [
     0.8,
     857.1126742940517
    ],
    [
     0.8500000000000001,
     882.942471172428
    ],
    [
     0.9,
     912.0791703480205
    ],
    [
     0.9500000000000001,
     944.5096741984449
    ],
    [
     1.0,
     980.2105126790858
    ]
   ]
  },
  "7 nm 0 V": {
   "best": 0.6000000000000001,
   "lo": 0.30000000000000004,
   "hi": 0.9500000000000001,
   "curve": [
    [
     0.0,
     634.6664901826725
    ],
    [
     0.05,
     610.7545676119978
    ],
    [
     0.1,
     588.4510286661191
    ],
    [
     0.15000000000000002,
     567.84080441098
    ],
    [
     0.2,
     549.0063633681278
    ],
    [
     0.25,
     532.0271948575185
    ],
    [
     0.30000000000000004,
     516.9792950680686
    ],
    [
     0.35000000000000003,
     503.93466018079096
    ],
    [
     0.4,
     492.9607909117948
    ],
    [
     0.45,
     484.120212840148
    ],
    [
     0.5,
     477.47001683763546
    ],
    [
     0.55,
     473.0614238238486
    ],
    [
     0.6000000000000001,
     470.93937793178145
    ],
    [
     0.65,
     471.14217198775833
    ],
    [
     0.7000000000000001,
     473.70110898712727
    ],
    [
     0.75,
     478.6402029860722
    ],
    [
     0.8,
     485.97592253262314
    ],
    [
     0.8500000000000001,
     495.71697942916404
    ],
    [
     0.9,
     507.86416525718687
    ],
    [
     0.9500000000000001,
     522.410237705598
    ],
    [
     1.0,
     539.3398583294887
    ]
   ]
  },
  "7 nm 0.15 V": {
   "best": 0.8,
   "lo": 0.45,
   "hi": 1.0,
   "curve": [
    [
     0.0,
     803.5784073610693
    ],
    [
     0.05,
     774.7041590634115
    ],
    [
     0.1,
     747.1736811073037
    ],
    [
     0.15000000000000002,
     721.0737246503604
    ],
    [
     0.2,
     696.490977094511
    ],
    [
     0.25,
     673.5116332708209
    ],
    [
     0.30000000000000004,
     652.2209249023847
    ],
    [
     0.35000000000000003,
     632.7026097393025
    ],
    [
     0.4,
     615.0384234279107
    ],
    [
     0.45,
     599.3074988617411
    ],
    [
     0.5,
     585.5857593632437
    ],
    [
     0.55,
     573.9452934719867
    ],
    [
     0.6000000000000001,
     564.4537202925248
    ],
    [
     0.65,
     557.1735552307129
    ],
    [
     0.7000000000000001,
     552.1615864912242
    ],
    [
     0.75,
     549.4682729139549
    ],
    [
     0.8,
     549.1371736043593
    ],
    [
     0.8500000000000001,
     551.204419389296
    ],
    [
     0.9,
     555.6982354427483
    ],
    [
     0.9500000000000001,
     562.6385235181847
    ],
    [
     1.0,
     572.036511142064
    ]
   ]
  },
  "7 nm 0.35 V": {
   "best": 0.8,
   "lo": 0.5,
   "hi": 1.0,
   "curve": [
    [
     0.0,
     839.3182555809767
    ],
    [
     0.05,
     806.2083646620728
    ],
    [
     0.1,
     774.6226654651522
    ],
    [
     0.15000000000000002,
     744.6530326284665
    ],
    [
     0.2,
     716.3892975539563
    ],
    [
     0.25,
     689.9187265862752
    ],
    [
     0.30000000000000004,
     665.3254835428156
    ],
    [
     0.35000000000000003,
     642.6900813284401
    ],
    [
     0.4,
     622.088828355762
    ],
    [
     0.45,
     603.5932763427502
    ],
    [
     0.5,
     587.269676720397
    ],
    [
     0.55,
     573.1784533155345
    ],
    [
     0.6000000000000001,
     561.3736991560504
    ],
    [
     0.65,
     551.9027051740178
    ],
    [
     0.7000000000000001,
     544.8055282687429
    ],
    [
     0.75,
     540.1146056616925
    ],
    [
     0.8,
     537.8544217628055
    ],
    [
     0.8500000000000001,
     538.0412329120414
    ],
    [
     0.9,
     540.6828544015362
    ],
    [
     0.9500000000000001,
     545.7785131610335
    ],
    [
     1.0,
     553.3187684370616
    ]
   ]
  },
  "7 nm 0.7 V": {
   "best": 0.35000000000000003,
   "lo": 0.1,
   "hi": 0.6000000000000001,
   "curve": [
    [
     0.0,
     845.0725331373809
    ],
    [
     0.05,
     822.9955490642961
    ],
    [
     0.1,
     804.2662779718174
    ],
    [
     0.15000000000000002,
     788.9534061327828
    ],
    [
     0.2,
     777.1157237461565
    ],
    [
     0.25,
     768.8017407786732
    ],
    [
     0.30000000000000004,
     764.0493630981333
    ],
    [
     0.35000000000000003,
     762.8856318309713
    ],
    [
     0.4,
     765.3265283404888
    ],
    [
     0.45,
     771.3768466407196
    ],
    [
     0.5,
     781.0301344413839
    ],
    [
     0.55,
     794.2687033707858
    ],
    [
     0.6000000000000001,
     811.0637082561833
    ],
    [
     0.65,
     831.3752946663685
    ],
    [
     0.7000000000000001,
     855.1528132508299
    ],
    [
     0.75,
     882.3350987556895
    ],
    [
     0.8,
     912.8508109703934
    ],
    [
     0.8500000000000001,
     946.6188342717609
    ],
    [
     0.9,
     983.5487318937229
    ],
    [
     0.9500000000000001,
     1023.5412505709743
    ],
    [
     1.0,
     1066.4888707905657
    ]
   ]
  },
  "7 nm OCV": {
   "best": 0.55,
   "lo": 0.2,
   "hi": 0.8500000000000001,
   "curve": [
    [
     0.0,
     848.2151641101416
    ],
    [
     0.05,
     824.3246795797252
    ],
    [
     0.1,
     802.4066998673936
    ],
    [
     0.15000000000000002,
     782.554934236938
    ],
    [
     0.2,
     764.8595619429946
    ],
    [
     0.25,
     749.4066067331275
    ],
    [
     0.30000000000000004,
     736.2773001116605
    ],
    [
     0.35000000000000003,
     725.5474395929301
    ],
    [
     0.4,
     717.2867492349677
    ],
    [
     0.45,
     711.5582506501511
    ],
    [
     0.5,
     708.4176533787927
    ],
    [
     0.55,
     707.9127739419959
    ],
    [
     0.6000000000000001,
     710.0829930363763
    ],
    [
     0.65,
     714.9587601890045
    ],
    [
     0.7000000000000001,
     722.5611547666684
    ],
    [
     0.75,
     732.9015115540989
    ],
    [
     0.8,
     745.9811182158401
    ],
    [
     0.8500000000000001,
     761.7909908771134
    ],
    [
     0.9,
     780.3117328435425
    ],
    [
     0.9500000000000001,
     801.513480170561
    ],
    [
     1.0,
     825.3559364302869
    ]
   ]
  }
 }
}
