Repository: collnsmith/ruo2-ctr-sim

# Stationary CVs (3.3, 4.1, 7 nm films), 2026-11-06

Data: `data/ROIs_s<scan>_sums.txt` (ROI sums per image) and `data/Stationary_Scans.txt` (HKL, Start / Stop point,
film, which ROI is Ru and which is Ti). Program: 30 s CA at 0.0 V from Start, then CV 0 to 0.7 V vs Ag/AgCl at
5 mV/s (280 s per cycle). Scan 222 changes to 25 mV/s at about point 257, after its Stop (250), so none of that is used.
No SPEC file: no monitor or filter normalisation, and the time comes from the point number.

## Steps

1. `extract.py`, `extract2.py`: period in points from the data (`ctrfit.echem.analysis.dominant_period`), snapped to whole
   or half cycles after the CA.

File: analysis/2026-11-06_stationary_cv/ohfit_c3_summary.json
{
 "red_chi2": 14.76745243632099,
 "z_H2O": 2.6245276402040383,
 "dz_Obr": {
  "-0.1 V": 0.35,
  "-0.238 V": 0.35,
  "0 V": 0.35,
  "0.7 V": 0.0,
  "0.15 V": 0.35,
  "0.35 V": 0.35,
  "OCV": 0.2
 },
 "profiles": {
  "4.1 nm -0.1 V": {
   "best": 0.9,
   "lo": 0.6000000000000001,
   "hi": 1.0,
   "curve": [
    [
     0.0,
     1477.5598358606799
    ],
    [
     0.05,
     1433.6747791445553
    ],
    [
     0.1,
     1391.168782998274
    ],
    [
     0.15000000000000002,
     1350.1892634599903
    ],
    [
     0.2,
     1310.885922941113
    ],
    [
     0.25,
     1273.4101228795575
    ],
    [
     0.30000000000000004,
     1237.9141899586375
    ],
    [
     0.35000000000000003,
     1204.5506537698002
    ],
    [
     0.4,
     1173.47141436638
    ],
    [
     0.45,
     1144.8268388750225
    ],
    [
     0.5,
     1118.764787213561
    ],
    [
     0.55,
     1095.429568019487
    ],
    [
     0.6000000000000001,
     1074.9608271306133
    ],
    [
     0.65,
     1057.492372385406
    ],
    [
     0.7000000000000001,
     1043.1509401279607
    ],
    [
     0.75,
     1032.0549106109054
    ],
    [
     0.8,
     1024.312981482902
    ],
    [
     0.8500000000000001,
     1020.0228107139403
    ],
    [
     0.9,
     1019.2696426318788
    ],
    [
     0.9500000000000001,
     1022.1249331890347
    ],
    [
     1.0,
     1028.64499310859
    ]
   ]
  },
  "4.1 nm -0.238 V": {
   "best": 0.9,
   "lo": 0.65,
   "hi": 1.0,
   "curve": [
    [
     0.0,
     1612.0110293051687
    ],
    [
     0.05,
     1566.7241719467713
    ],
    [
     0.1,
     1522.7314781566488
    ],
    [
     0.15000000000000002,
     1480.178563452626
    ],
    [
     0.2,
     1439.2138862862398
    ],
    [
     0.25,
     1399.9881731195112
    ],
    [
     0.30000000000000004,
     1362.6537717117176
    ],
    [
     0.35000000000000003,
     1327.363929004018
    ],
    [
     0.4,
     1294.2719904768908
    ],
    [
     0.45,
     1263.5305185138427
    ],
    [
     0.5,
     1235.2903281541228
    ],
    [
     0.55,
     1209.6994396759003
    ],
    [
     0.6000000000000001,
     1186.9019487372198
    ],
    [
     0.65,
     1167.0368163308733
    ],
    [
     0.7000000000000001,
     1150.236582593736
    ],
    [
     0.75,
     1136.6260105599672
    ],
    [
     0.8,
     1126.320668263475
    ],
    [
     0.8500000000000001,
     1119.4254601737966
    ],
    [
     0.9,
     1116.0331217765768
    ],
    [
     0.9500000000000001,
     1116.2226941586775
    ],
    [
     1.0,
     1120.0579986868606
    ]
   ]
  },
  "4.1 nm 0 V": {
   "best": 1.0,
   "lo": 0.7000000000000001,
   "hi": 1.0,
   "curve": [
    [
     0.0,
     1446.2846434850385
    ],
    [
     0.05,
     1400.3814969924783
    ],
    [
     0.1,
     1355.6417410283518
    ],
    [
     0.15000000000000002,
     1312.19794132973
    ],
    [
     0.2,
     1270.1850811417542
    ],
    [
     0.25,
     1229.740062871072
    ],
    [
     0.30000000000000004,
     1191.0011538071506
    ],
    [
     0.35000000000000003,
     1154.1073736092067
    ],
    [
     0.4,
     1119.1978216510884
    ],
    [
     0.45,
     1086.4109428294016
    ],
    [
     0.5,
     1055.883731082034
    ],
    [
     0.55,
     1027.7508706448195
    ],
    [
     0.6000000000000001,
     1002.1438160022025
    ],
    [
     0.65,
     979.1898125707805
    ],
    [
     0.7000000000000001,
     959.0108613978506
    ],
    [
     0.75,
     941.7226325634665
    ],
    [
     0.8,
     927.433333543597
    ],
    [
     0.8500000000000001,
     916.2425405191432
    ],
    [
     0.9,
     908.2400024912205
    ],
    [
     0.9500000000000001,
     903.5044300710416
    ],
    [
     1.0,
     902.1022829292205
    ]
   ]
  },
  "4.1 nm 0.15 V": {
   "best": 0.9500000000000001,
   "lo": 0.7000000000000001,
   "hi": 1.0,
   "curve": [
    [
     0.0,
     1556.9178690941533
    ],
    [
     0.05,
     1511.3570228755195
    ],
    [
     0.1,
     1467.0486240170508
    ],
    [
     0.15000000000000002,
     1424.1352376977388
    ],
    [
     0.2,
     1382.761908188647
    ],
    [
     0.25,
     1343.0755952690365
    ],
    [
     0.30000000000000004,
     1305.2245510645025
    ],
    [
     0.35000000000000003,
     1269.3576353071187
    ],
    [
     0.4,
     1235.6235674770137
    ],
    [
     0.45,
     1204.1701148701743
    ],
    [
     0.5,
     1175.1432163580364
    ],
    [
     0.55,
     1148.6860424688905
    ],
    [
     0.6000000000000001,
     1124.9379934360154
    ],
    [
     0.65,
     1104.0336380275344
    ],
    [
     0.7000000000000001,
     1086.1015973004583
    ],
    [
     0.75,
     1071.263378905578
    ],
    [
     0.8,
     1059.6321692063793
    ],
    [
     0.8500000000000001,
     1051.3115922551754
    ],
    [
     0.9,
     1046.3944465792101
    ],
    [
     0.9500000000000001,
     1044.961432748137
    ],
    [
     1.0,
     1047.0798867944632
    ]
   ]
  },
  "4.1 nm 0.35 V": {
   "best": 0.8500000000000001,
   "lo": 0.6000000000000001,
   "hi": 1.0,
   "curve": [
    [
     0.0,
     1555.4294925228214
    ],
    [
     0.05,
     1510.2961156650192
    ],
    [
     0.1,
     1466.6111541964706
    ],
    [
     0.15000000000000002,
     1424.5316170892745
    ],
    [
     0.2,
     1384.217256624469
    ],
    [
     0.25,
     1345.8299236860305
    ],
    [
     0.30000000000000004,
     1309.532851266781
    ],
    [
     0.35000000000000003,
     1275.4898635601287
    ],
    [
     0.4,
     1243.864508586735
    ],
    [
     0.45,
     1214.8191130415964
    ],
    [
     0.5,
     1188.5137589579263
    ],
    [
     0.55,
     1165.1051828813033
    ],
    [
     0.6000000000000001,
     1144.7455995403895
    ],
    [
     0.65,
     1127.581453496092
    ],
    [
     0.7000000000000001,
     1113.75210395272
    ],
    [
     0.75,
     1103.3884498217599
    ],
    [
     0.8,
     1096.6115042352321
    ],
    [
     0.8500000000000001,
     1093.5309299986995
    ],
    [
     0.9,
     1094.2435499337541
    ],
    [
     0.9500000000000001,
     1098.8318486568028
    ],
    [
     1.0,
     1107.3624850350584
    ]
   ]
  },
  "4.1 nm 0.7 V": {
   "best": 0.45,
   "lo": 0.2,
   "hi": 0.75,
   "curve": [
    [
     0.0,
     1221.049953606838
    ],
    [
     0.05,
     1193.8349999061477
    ],
    [
     0.1,
     1169.3894241048483
    ],
    [
     0.15000000000000002,
     1147.828682319525
    ],
    [
     0.2,
     1129.2608533047367
    ],
    [
     0.25,
     1113.7857008531137
    ],
    [
     0.30000000000000004,
     1101.4937369818144
    ],
    [
     0.35000000000000003,
     1092.4652958677977
    ],
    [
     0.4,
     1086.7696295312899
    ],
    [
     0.45,
     1084.4640372268368
    ],
    [
     0.5,
     1085.5930413508406
    ],
    [
     0.55,
     1090.1876233771136
    ],
    [
     0.6000000000000001,
     1098.2645338495986
    ],
    [
     0.65,
     1109.8256907542388
    ],
    [
     0.7000000000000001,
     1124.8576806200517
    ],
    [
     0.75,
     1143.3313764234663
    ],
    [
     0.8,
     1165.2016857530498
    ],
    [
     0.8500000000000001,
     1190.4074417009112
    ],
    [
     0.9,
     1218.871447555797
    ],
    [
     0.9500000000000001,
     1250.500684563213
    ],
    [
     1.0,
     1285.1866897832515
    ]
   ]
  },
  "4.1 nm OCV": {
   "best": 0.2,
   "lo": 0.0,
   "hi": 0.35000000000000003,
   "curve": [
    [
     0.0,
     2143.490588874419
    ],
    [
     0.05,
     2124.1979739054455
    ],
    [
     0.1,
     2110.4588348247266
    ],
    [
     0.15000000000000002,
     2102.7572434831795
    ],
    [
     0.2,
     2101.5772717595764
    ],
    [
     0.25,
     2107.3970716392505
    ],
    [
     0.30000000000000004,
     2120.682396001888
    ],
    [
     0.35000000000000003,
     2141.8796724730137
    ],
    [
     0.4,
     2171.4087685313084
    ],
    [
     0.45,
     2209.655607091589
    ],
    [
     0.5,
     2256.9648067822377
    ],
    [
     0.55,
     2313.632529376307
    ],
    [
     0.6000000000000001,
     2379.8997180947363
    ],
    [
     0.65,
     2455.945905012951
    ],
    [
     0.7000000000000001,
     2541.8837541642333
    ],
    [
     0.75,
     2637.7544899835666
    ],
    [
     0.8,
     2743.524339440886
    ],
    [
     0.8500000000000001,
     2859.0820915727168
    ],
    [
     0.9,
     2984.2378511035117
    ],
    [
     0.9500000000000001,
     3118.7230343506653
    ],
    [
     1.0,
     3262.1916264457464
    ]
   ]
  },
  "7 nm -0.1 V": {
   "best": 0.4,
   "lo": 0.15000000000000002,
   "hi": 0.7000000000000001,
   "curve": [
    [
     0.0,
     868.7689833508372
    ],
    [
     0.05,
     847.1355111563411
    ],
    [
     0.1,
     827.8895792906833
    ],
    [
     0.15000000000000002,
     811.13157933735
    ],
    [
     0.2,
     796.9587221118711
    ],
    [
     0.25,
     785.4644773578949
    ],
    [
     0.30000000000000004,
     776.7380107134029
    ],
    [
     0.35000000000000003,
     770.8636203739215
    ],
    [
     0.4,
     767.9201761339583
    ],
    [
     0.45,
     767.9805638609881
    ],
    [
     0.5,
     771.1111389339649
    ],
    [
     0.55,
     777.3711927322856
    ],
    [
     0.6000000000000001,
     786.812436851104
    ],
    [
     0.65,
     799.4785102960325
    ],
    [
     0.7000000000000001,
     815.4045154220851
    ],
    [
     0.75,
     834.6165887771192
    ],
    [
     0.8,
     857.1315132444107
    ],
    [
     0.8500000000000001,
     882.9563779183068
    ],
    [
     0.9,
     912.0882919705044
    ],
    [
     0.9500000000000001,
     944.5141583663615
    ],
    [
     1.0,
     980.210512679086
    ]
   ]
  },
  "7 nm 0 V": {
   "best": 0.6000000000000001,
   "lo": 0.30000000000000004,
   "hi": 0.9500000000000001,
   "curve": [
    [
     0.0,
     634.6729685842517
    ],
    [
     0.05,
     610.7587231964283
    ],
    [
     0.1,
     588.4533302566987
    ],
    [
     0.15000000000000002,
     567.8416835664425
    ],
    [
     0.2,
     549.0062107055461
    ],
    [
     0.25,
     532.0263570071718
    ],
    [
     0.30000000000000004,
     516.9780723183085
    ],
    [
     0.35000000000000003,
     503.9333048610702
    ],
    [
     0.4,
     492.95950655127115
    ],
    [
     0.45,
     484.11915412778234
    ],
    [
     0.5,
     477.4692903976459
    ],
    [
     0.55,
     473.06108980793033
    ],
    [
     0.6000000000000001,
     470.93945241687123
    ],
    [
     0.65,
     471.1426301554981
    ],
    [
     0.7000000000000001,
     473.70188904878023
    ],
    [
     0.75,
     478.64121080464184
    ],
    [
     0.8,
     485.9770368825364
    ],
    [
     0.8500000000000001,
     495.71805782325583
    ],
    [
     0.9,
     507.8650502610433
    ],
    [
     0.9500000000000001,
     522.4107636507335
    ],
    [
     1.0,
     539.3398583294888
    ]
   ]
  },
  "7 nm 0.15 V": {
   "best": 0.8,
   "lo": 0.45,
   "hi": 1.0,
   "curve": [
    [
     0.0,
     803.6464064535613
    ],
    [
     0.05,
     774.7656936327872
    ],
    [
     0.1,
     747.229128286762
    ],
    [
     0.15000000000000002,
     721.1234639552499
    ],
    [
     0.2,
     696.5353877203191
    ],
    [
     0.25,
     673.5510912145204
    ],
    [
     0.30000000000000004,
     652.255799945559
    ],
    [
     0.35000000000000003,
     632.7332623529456
    ],
    [
     0.4,
     615.0652016789197
    ],
    [
     0.45,
     599.3307354181044
    ],
    [
     0.5,
     585.6057687072806
    ],
    [
     0.55,
     573.9623694375838
    ],
    [
     0.6000000000000001,
     564.4681340425649
    ],
    [
     0.65,
     557.185553784656
    ],
    [
     0.7000000000000001,
     552.171391900491
    ],
    [
     0.75,
     549.4760821650681
    ],
    [
     0.8,
     549.1431593078196
    ],
    [
     0.8500000000000001,
     551.208731287079
    ],
    [
     0.9,
     555.7010027404144
    ],
    [
     0.9500000000000001,
     562.6398580201835
    ],
    [
     1.0,
     572.0365111420639
    ]
   ]
  },
  "7 nm 0.35 V": {
   "best": 0.9,
   "lo": 0.6000000000000001,
   "hi": 1.0,
   "curve": [
    [
     0.0,
     898.6574247993881
    ],
    [
     0.05,
     864.9652171818727
    ],
    [
     0.1,
     832.5164375008429
    ],
    [
     0.15000000000000002,
     801.4002754463501
    ],
    [
     0.2,
     771.70541278161
    ],
    [
     0.25,
     743.5196024004944
    ],
    [
     0.30000000000000004,
     716.9292301904904
    ],
    [
     0.35000000000000003,
     692.0188607373819
    ],
    [
     0.4,
     668.8707683429794
    ],
    [
     0.45,
     647.5644553659306
    ],
    [
     0.5,
     628.1761605186969
    ],
    [
     0.55,
     610.7783604330768
    ],
    [
     0.6000000000000001,
     595.4392685066357
    ],
    [
     0.65,
     582.2223357229495
    ],
    [
     0.7000000000000001,
     571.1857587582572
    ],
    [
     0.75,
     562.3820012067594
    ],
    [
     0.8,
     555.8573341426387
    ],
    [
     0.8500000000000001,
     551.6514024631916
    ],
    [
     0.9,
     549.7968235082251
    ],
    [
     0.9500000000000001,
     550.3188243203008
    ],
    [
     1.0,
     553.2349236024885
    ]
   ]
  },
  "7 nm 0.7 V": {
   "best": 0.35000000000000003,
   "lo": 0.1,
   "hi": 0.6000000000000001,
   "curve": [
    [
     0.0,
     845.0475509347027
    ],
    [
     0.05,
     822.970106086457
    ],
    [
     0.1,
     804.2409040154906
    ],
    [
     0.15000000000000002,
     788.9285487750387
    ],
    [
     0.2,
     777.0917513521515
    ],
    [
     0.25,
     768.7789465525441
    ],
    [
     0.30000000000000004,
     764.0279701074949
    ],
    [
     0.35000000000000003,
     762.8657989232448
    ],
    [
     0.4,
     765.3083568581876
    ],
    [
     0.45,
     771.3603878329276
    ],
    [
     0.5,
     781.0153974602018
    ],
    [
     0.55,
     794.2556637346427
    ],
    [
     0.6000000000000001,
     811.0523166567591
    ],
    [
     0.65,
     831.3654859926307
    ],
    [
     0.7000000000000001,
     855.1445157023312
    ],
    [
     0.75,
     882.328242917988
    ],
    [
     0.8,
     912.845338728086
    ],
    [
     0.8500000000000001,
     946.6147074392156
    ],
    [
     0.9,
     983.5459404499751
    ],
    [
     0.9500000000000001,
     1023.5398203932768
    ],
    [
     1.0,
     1066.4888707905654
    ]
   ]
  },
  "7 nm OCV": {
   "best": 0.55,
   "lo": 0.2,
   "hi": 0.8500000000000001,
   "curve": [
    [
     0.0,
     848.2350879487465
    ],
    [
     0.05,
     824.3392633450435
    ],
    [
     0.1,
     802.4164971808633
    ],
    [
     0.15000000000000002,
     782.5604829481819
    ],
    [
     0.2,
     764.8613826289576
    ],
    [
     0.25,
     749.4052015405975
    ],
    [
     0.30000000000000004,
     736.2731519865736
    ],
    [
     0.35000000000000003,
     725.5410119449249
    ],
    [
     0.4,
     717.2784860875503
    ],
    [
     0.45,
     711.5485773248384
    ],
    [
     0.5,
     708.4069777553059
    ],
    [
     0.55,
     707.9014883259832
    ],
    [
     0.6000000000000001,
     710.0714766516171
    ],
    [
     0.65,
     714.9473822932571
    ],
    [
     0.7000000000000001,
     722.550278370235
    ],
    [
     0.75,
     732.8914976988365
    ],
    [
     0.8,
     745.9723307509286
    ],
    [
     0.8500000000000001,
     761.7838016474478
    ],
    [
     0.9,
     780.3065271881741
    ],
    [
     0.9500000000000001,
     801.5106626129943
    ],
    [
     1.0,
     825.3559364302868
    ]
   ]
  }
 }
}

File: analysis/2026-11-06_stationary_cv/parts.json
{
 "120": {
  "film_over_sub": 2.338005144158876,
  "coh": -0.41112273411414735,
  "split": -0.21169138372191754,
  "coh_dz0": -0.37565478934541974,
  "split_dz0": -0.17988855509084833,
  "meas_ratio": 0.6317167089464649,
  "ru": -0.3432304684674541,
  "ti": 0.0032705072637537517,
  "sm": -0.13087683267308278
 },
 "125": {
  "film_over_sub": 1.3058400922785183,
  "coh": 0.5610124858086798,
  "split": 0.3512163351298625,
  "coh_dz0": 0.6965859222723227,
  "split_dz0": 0.47207785861860163,
  "meas_ratio": 0.6866537875913963,
  "ru": -0.2693993090132525,
  "ti": -0.007264689321955865,
  "sm": -0.11398233985229943
 },
 "147": {
  "film_over_sub": 1.9431270625242143,
  "coh": -0.8475242807600676,
  "split": -0.5258507344856436,
  "coh_dz0": -0.6991952090852843,
  "split_dz0": -0.5176633379190336,
  "meas_ratio": 0.16687531614086273,
  "ru": -0.08804060884852609,
  "ti": 0.006848198430397835,
  "sm": -0.00672188870219204
 },
 "222": {
  "film_over_sub": 2.2642239582010277,
  "coh": 0.424767897205548,
  "split": 0.1326585843892667,
  "coh_dz0": 0.47349231844674744,
  "split_dz0": 0.17266910091213572,
  "meas_ratio": 4.134987010420724,
  "ru": 0.15519912778337286,
  "ti": 0.011946654138916423,
  "sm": 0.12730178873387846
 },
 "311": {
  "film_over_sub": 1.719421883047131,
  "coh": -0.39817218811521216,
  "split": -0.16023232117023545,
  "coh_dz0": -0.3875139062691372,
  "split_dz0": -0.15178954537176137,
  "meas_ratio": 2.0968184781753396,
  "ru": -0.3485834048710972,
  "ti": -0.03110215243210991,
  "sm": -0.2460648831442285
 },
 "314": {
  "film_over_sub": 2.732151829637692,
  "coh": 0.5765908903164005,
  "split": 0.30523361158458306,
  "coh_dz0": 0.5177681814251518,
  "split_dz0": 0.27737288151630923,
  "meas_ratio": 1.23172592768725,
  "ru": 0.32696023928650675,
  "ti": 0.0175742915607502,
  "sm": 0.18832944063535928
 },
 "316": {
  "film_over_sub": 1.9473855891581864,
  "coh": 0.8590545761199018,
  "split": 0.4291395881860671,
  "coh_dz0": 0.8568537752128316,
  "split_dz0": 0.4054390346084602,
  "meas_ratio": 1.5867638869224598,
  "ru": 0.18891254567509766,
  "ti": -0.002069803693483607,
  "sm": 0.11508193812173576
 },
 "344": {
  "film_over_sub": 1.719421883047131,
  "coh": -0.39817218811521216,
  "split": -0.16023232117023545,
  "coh_dz0": -0.3875139062691372,
  "split_dz0": -0.15178954537176137,
  "meas_ratio": 6.178995478119602,
  "ru": -0.43994473232695813,
  "ti": -0.008983513878468456,
  "sm": -0.379913879854354
 },
 "356": {
  "film_over_sub": 2.4787011595626183,
  "coh": 0.0,
  "split": 0.0,
  "coh_dz0": 0.0,
  "split_dz0": 0.0,
  "meas_ratio": 0.13555384808170423,
  "ru": 0.006791692612404912,
  "ti": 0.0015271045042302375,
  "sm": 0.0021555512994515256
 },
 "496": {
  "film_over_sub": 2.3209273648906565,
  "coh": -0.41213559491307894,
  "split": -0.2105970939584817,
  "coh_dz0": -0.3766442231358398,
  "split_dz0": -0.17809491322751492,
  "meas_ratio": 1.6948814475448784,
  "ru": -0.0037031905295023897,
  "ti": 0.004446085805816573,
  "sm": -0.0006792072879600665
 },
 "497": {
  "film_over_sub": 2.3209273648906565,
  "coh": -0.41213559491307894,
  "split": -0.2105970939584817,
  "coh_dz0": -0.3766442231358398,
  "split_dz0": -0.17809491322751492,
  "meas_ratio": 1.4352884304599756,
  "ru": 0.0030201415280339755,
  "ti": 0.002091982410477046,
  "sm": 0.002639012497916694
 },
 "498": {
  "film_over_sub": 2.3291577892196265,
  "coh": 0.41511871430119096,
  "split": 0.1376026792971352,
  "coh_dz0": 0.4662178841866993,
  "split_dz0": 0.17543293830013496,
  "meas_ratio": 1.6002006172114944,
  "ru": -0.0032620350582492933,
  "ti": -0.0023357205910201524,
  "sm": -0.0029057877513694727
 },
 "501": {
  "film_over_sub": 1.2879796420570782,
  "coh": 0.5697209179521814,
  "split": 0.3443765306718345,
  "coh_dz0": 0.7034267874287057,
  "split_dz0": 0.4710401116877103,
  "meas_ratio": 1.8013831318287417,
  "ru": 0.013310159444987627,
  "ti": 0.017062107744816136,
  "sm": 0.014649479389196526
 },
 "503": {
  "film_over_sub": 1.7883408176187598,
  "coh": -0.3358704479677077,
  "split": -0.18025606502191105,
  "coh_dz0": -0.3345694884483287,
  "split_dz0": -0.15946754967781485,
  "meas_ratio": 1.7320543254124878,
  "ru": -0.00936817455059546,
  "ti": -0.006378337130835308,
  "sm": -0.008273819510891579
 }
}

File: analysis/2026-11-06_stationary_cv/process_batch3.json
{
 "227": {
  "label": "3.3 nm (-1 0 2.32)",
  "images": 343,
  "repeated_image_index": 0,
  "sine_pp": 0.03463577621566172,
  "period": 130.0,
  "noise": 0.037354227852208086
 },
 "341": {
  "label": "7 nm (0 1 2.75)",
  "images": 171,
  "repeated_image_index": 0,
  "sine_pp": 0.29665451273028287,
  "period": 130.0,
  "noise": 0.029651226196641824,
  "Ru_sine_pp": 0.4186897772968059,
  "Ti_sine_pp": 0.045956404348144325,
  "cycles": 1.5,
  "P": 92.71111111111111,
  "shift": -4.6355555555555545,
  "change": -0.2763910044911453,
  "change_err": 0.012845804101163597
 },
 "343": {
  "label": "7 nm (0 1 2.75)",
  "images": 170,
  "repeated_image_index": 0,
  "sine_pp": 0.261164672237108,
  "period": 130.0,
  "noise": 0.027373459062347515,
  "Ru_sine_pp": 0.4244312955921143,
  "Ti_sine_pp": 0.023906485407223,
  "P": 92.71111111111111,
  "shift": -5.09911111111111,
  "change": -0.21069206915677882,
  "change_err": 0.015668546017176228,
  "period_from": 341
 },
 "519": {
  "label": "4.1 nm (-2 0 1.75)",
  "images": 553,
  "repeated_image_index": 309,
  "sine_pp": 0.00830449987499882,
  "period": 130.0,
  "noise": 0.011386534364713237
 }
}

File: analysis/2026-11-06_stationary_cv/process_new.json
{
 "126": {
  "label": "3.3 nm (-2 0 1.75), 5 mV/s",
  "sine_pp": 0.023191528263959937,
  "period": 117.0,
  "noise": 0.024018464920454764
 },
 "127": {
  "label": "3.3 nm (-2 0 1), 25 mV/s",
  "sine_pp": 0.03396806697449173,
  "period": 21.0,
  "noise": 0.03953235215618403
 },
 "223": {
  "label": "3.3 nm (0 -1 3.16), 5 mV/s, repeat of 222",
  "sine_pp": 0.12516822006485512,
  "period": 88.0,
  "noise": 0.0162717591267831,
  "cycles": 4.0,
  "P": 87.40869565217392,
  "shift": -6.9926956521739125,
  "change": 0.1541480940266076,
  "change_err": 0.006222043920012209
 },
 "224": {
  "label": "(0 -1 3.16)",
  "levels_E": [
   0.0,
   0.05,
   0.1,
   0.15,
   0.2,
   0.25,
   0.3,
   0.35,
   0.4,
   0.45,
   0.5,
   0.55,
   0.6,
   0.65,
   0.7
  ],
  "change": [
   0.007892151664489422,
   0.014468096058912083,
   -0.0007976637599621528,
   -0.0056051541335053745,
   -0.006785094583461215,
   0.0013701288031779946,
   -0.0007655160383186477,
   0.020458997519026578,
   0.0024139924313772987,
   -0.0012064008875103394,
   0.017485966594843916,
   0.002920452046112354,
   -0.005089549264622906,
   -0.026985289010044378,
   -0.013333045886933514
  ],
  "err": [
   0.003732751293405767,
   0.0030379077671420698,
   0.0032953646200767706,
   0.003822140001178068,
   0.0028763859446572985,
   0.003918885582986283,
   0.004049956956136012,
   0.0033737608516678065,
   0.005099954485378195,
   0.0041922572807330215,
   0.0025220400258510207,
   0.004069849544583558,
   0.0037391553350215557,
   0.002709768646768588,
   0.005683344551222457
  ],
  "images_per_level": 26.6
 },
 "225": {
  "label": "(0 -1 2.75)",
  "levels_E": [
   0.0,
   0.05,
   0.1,
   0.15,
   0.2,
   0.25,
   0.3,
   0.35,
   0.4,
   0.45,
   0.5,
   0.55,
   0.6,
   0.65,
   0.7
  ],
  "change": [
   0.0005111309466330205,
   -0.03194144411657773,
   -0.06857066864200978,
   -0.11342039474026155,
   -0.14409235481049876,
   -0.17901858754974187,
   -0.20788189359996212,
   -0.2368393578547816,
   -0.26251361260569006,
   -0.2906457155409249,
   -0.3246149284156802,
   -0.3490005386228707,
   -0.3409606404967733,
   -0.34665914308903645,
   -0.3495314336641756
  ],
  "err": [
   0.0031714756192852654,
   0.0032300408308770763,
   0.004516981963054928,
   0.004698957684487244,
   0.002616952585841887,
   0.004948584501978146,
   0.0032465400584355012,
   0.003300607085822389,
   0.0026467856666500256,
   0.003881446598493417,
   0.00300677520147827,
   0.0027655269238746395,
   0.0015381273352121146,
   0.0016281515076303206,
   0.002008578507408238
  ],
  "images_per_level": 25.2
 }
}

File: analysis/2026-11-06_stationary_cv/rao_full_test.json
{
 "bridging O at 0 A, OH fraction fitted": {
  "z_H2O": 2.6891272098203562,
  "4.1 nm": {
   "chi2": 6085.461597228492,
   "n": 379,
   "chi2_per_point": 16.056626905616074
  },
  "7 nm": {
   "chi2": 3031.7437701372946,
   "n": 312,
   "chi2_per_point": 9.717127468388766
  }
 },
 "Rao bridging O, OH fraction fitted": {
  "z_H2O": 2.679079415858175,
  "4.1 nm": {
   "chi2": 6264.911943207309,
   "n": 379,
   "chi2_per_point": 16.530110668093165
  },
  "7 nm": {
   "chi2": 3093.8683097303497,
   "n": 312,
   "chi2_per_point": 9.91624458246907
  }
 },
 "Rao CUS species AND bridging O (nothing fitted)": {
  "z_H2O": 2.1500000000000004,
  "4.1 nm": {
   "chi2": 6481.664211394882,
   "n": 379,
   "chi2_per_point": 17.1020163889047
  },
  "7 nm": {
   "chi2": 3397.522596442452,
   "n": 312,
   "chi2_per_point": 10.889495501418116
  }
 },
 "same, water height fixed at Rao's 2.68 A": {
  "z_H2O": 2.68,
  "4.1 nm": {
   "chi2": 8759.301956879595,
   "n": 379,
   "chi2_per_point": 23.11161466195144
  },
  "7 nm": {
   "chi2": 3936.2019635968054,
   "n": 312,
   "chi2_per_point": 12.616031934605145
  }
 }
}

File: analysis/2026-11-06_stationary_cv/robust_cv.json
{
 "120": {
  "sum": {
   "sine_pp": 0.11133531803929837,
   "range": 0.13394944192131053,
   "noise": 0.012676387495183496,
   "shuffled_sine_pp": 0.05601887502289679
  },
  "Ti": {
   "sine_pp": 0.007593502416299107,
   "range": 0.03363458621723303,
   "noise": 0.01623693904851457,
   "shuffled_sine_pp": 0.008950296124706665
  },
  "Ru": {
   "sine_pp": 0.28959482164756783,
   "range": 0.33914929852646525,
   "noise": 0.01730241846012775,
   "shuffled_sine_pp": 0.19815358228210345
  }
 },
 "125": {
  "sum": {
   "sine_pp": 0.09586626182906349,
   "range": 0.12101215790791664,
   "noise": 0.014476676145966129,
   "shuffled_sine_pp": 0.0532151245115742
  },
  "Ti": {
   "sine_pp": 0.008481954304945097,
   "range": 0.03835023982622332,
   "noise": 0.017731379343971437,
   "shuffled_sine_pp": 0.011846570730160136
  },
  "Ru": {
   "sine_pp": 0.22841641952770472,
   "range": 0.2846879263562847,
   "noise": 0.019499362071541862,
   "shuffled_sine_pp": 0.12013979352136851
  }
 },
 "147": {
  "sum": {
   "sine_pp": 0.02880688243293086,
   "range": 0.050003317649919166,
   "noise": 0.014418375162812117,
   "shuffled_sine_pp": 0.01863355306763192
  },
  "Ti": {
   "sine_pp": 0.0032787217082624024,
   "range": 0.03617607756324692,
   "noise": 0.015886709100089033,
   "shuffled_sine_pp": 0.010279937399602992
  },
  "Ru": {
   "sine_pp": 0.19423379095022925,
   "range": 0.27202844764014567,
   "noise": 0.03122090246406206,
   "shuffled_sine_pp": 0.15501205426139594
  }
 },
 "222": {
  "sum": {
   "sine_pp": 0.1079402624517355,
   "range": 0.1177630352615725,
   "noise": 0.014945287065797832,
   "shuffled_sine_pp": 0.06400309457183043
  },
  "Ti": {
   "sine_pp": 0.011725255158852541,
   "range": 0.032712951086667386,
   "noise": 0.014734210593152667,
   "shuffled_sine_pp": 0.01717360605087315
  },
  "Ru": {
   "sine_pp": 0.1316917443528802,
   "range": 0.14155167362048893,
   "noise": 0.0171573744025745,
   "shuffled_sine_pp": 0.10880564017624118
  }
 },
 "311": {
  "sum": {
   "sine_pp": 0.21433427469074198,
   "range": 0.2728624781582263,
   "noise": 0.027234867999591045,
   "shuffled_sine_pp": 0.15434605672803672
  },
  "Ti": {
   "sine_pp": 0.03014679595167928,
   "range": 0.1174248811250127,
   "noise": 0.0490124941956296,
   "shuffled_sine_pp": 0.02786596706352366
  },
  "Ru": {
   "sine_pp": 0.3034398430692291,
   "range": 0.36794578913544473,
   "noise": 0.03246197734897431,
   "shuffled_sine_pp": 0.24793891701206733
  }
 },
 "314": {
  "sum": {
   "sine_pp": 0.16107542723971296,
   "range": 0.184921955762821,
   "noise": 0.014863575307178774,
   "shuffled_sine_pp": 0.10364188307140065
  },
  "Ti": {
   "sine_pp": 0.013368924252308902,
   "range": 0.06460223869778925,
   "noise": 0.022895550903239772,
   "shuffled_sine_pp": 0.021527531183820267
  },
  "Ru": {
   "sine_pp": 0.2811936093844732,
   "range": 0.31278249468063957,
   "noise": 0.02158821046529214,
   "shuffled_sine_pp": 0.17893442128343492
  }
 },
 "316": {
  "sum": {
   "sine_pp": 0.09127657163907733,
   "range": 0.14583001130796158,
   "noise": 0.05909113565240952,
   "shuffled_sine_pp": 0.05947124817287577
  },
  "Ti": {
   "sine_pp": 0.042813719394599485,
   "range": 0.13224408891405925,
   "noise": 0.08628755514260904,
   "shuffled_sine_pp": 0.040287372376196756
  },
  "Ru": {
   "sine_pp": 0.15596113854333743,
   "range": 0.2008509919415714,
   "noise": 0.08294561255499835,
   "shuffled_sine_pp": 0.0924732361328969
  }
 },
 "344": {
  "sum": {
   "sine_pp": 0.36704941692158954,
   "range": 0.514995818089142,
   "noise": 0.024987552217606512,
   "shuffled_sine_pp": 0.26550062648375805
  },
  "Ti": {
   "sine_pp": 0.21389810799552678,
   "range": 0.437185318718198,
   "noise": 0.07919600458521557,
   "shuffled_sine_pp": 0.23885614178788986
  },
  "Ru": {
   "sine_pp": 0.4153504134868685,
   "range": 0.5567708905776864,
   "noise": 0.025980231484764544,
   "shuffled_sine_pp": 0.21476153921967034
  }
 },
 "356": {
  "sum": {
   "sine_pp": 0.0021667953761706524,
   "range": 0.019632160758475514,
   "noise": 0.008867029349161582,
   "shuffled_sine_pp": 0.0066080381368850225
  },
  "Ti": {
   "sine_pp": 0.003262566749544264,
   "range": 0.023760336665657134,
   "noise": 0.010485753013615574,
   "shuffled_sine_pp": 0.006903099612232306
  },
  "Ru": {
   "sine_pp": 0.017225699439855965,
   "range": 0.04168200871983074,
   "noise": 0.01919329918948133,
   "shuffled_sine_pp": 0.01761184548383115
  }
 },
 "496": {
  "sum": {
   "sine_pp": 0.011565790966374888,
   "range": 0.05301007906636013,
   "noise": 0.025241306923810183,
   "shuffled_sine_pp": 0.02196215546404796
  },
  "Ti": {
   "sine_pp": 0.01714371775607733,
   "range": 0.06322661456666923,
   "noise": 0.030594947665923994,
   "shuffled_sine_pp": 0.018960643522381523
  },
  "Ru": {
   "sine_pp": 0.010525109041582773,
   "range": 0.06478694476911151,
   "noise": 0.026090951688820106,
   "shuffled_sine_pp": 0.019406571989045596
  }
 },
 "497": {
  "sum": {
   "sine_pp": 0.010446013190713253,
   "range": 0.02661396482674583,
   "noise": 0.014328551844687705,
   "shuffled_sine_pp": 0.009709272771008
  },
  "Ti": {
   "sine_pp": 0.007341159397930455,
   "range": 0.031841230144109334,
   "noise": 0.014828073585729296,
   "shuffled_sine_pp": 0.00882895073701169
  },
  "Ru": {
   "sine_pp": 0.014098891962477352,
   "range": 0.03547787105724298,
   "noise": 0.015534383102466787,
   "shuffled_sine_pp": 0.011496635653564444
  }
 },
 "498": {
  "sum": {
   "sine_pp": 0.018663984226986393,
   "range": 0.047273970618601835,
   "noise": 0.013194032529083353,
   "shuffled_sine_pp": 0.024779564794658163
  },
  "Ti": {
   "sine_pp": 0.01100719608922176,
   "range": 0.0407361598605942,
   "noise": 0.01269700220585882,
   "shuffled_sine_pp": 0.01979362618052442
  },
  "Ru": {
   "sine_pp": 0.02350520622255834,
   "range": 0.05210590016713912,
   "noise": 0.014592340580175528,
   "shuffled_sine_pp": 0.025722029199752035
  }
 },
 "501": {
  "sum": {
   "sine_pp": 0.01883430771293617,
   "range": 0.1100656243782655,
   "noise": 0.06122381233105669,
   "shuffled_sine_pp": 0.029251624455052583
  },
  "Ti": {
   "sine_pp": 0.03443749685463479,
   "range": 0.12619595625293112,
   "noise": 0.07170909706761441,
   "shuffled_sine_pp": 0.03923529041969865
  },
  "Ru": {
   "sine_pp": 0.013881157518816179,
   "range": 0.11140330298772205,
   "noise": 0.0648942695647823,
   "shuffled_sine_pp": 0.021106068840427032
  }
 },
 "503": {
  "sum": {
   "sine_pp": 0.010176976892016869,
   "range": 0.029573277541342313,
   "noise": 0.012600172354941475,
   "shuffled_sine_pp": 0.009744858731886078
  },
  "Ti": {
   "sine_pp": 0.00754443643220627,
   "range": 0.027605171152734642,
   "noise": 0.013015771881043692,
   "shuffled_sine_pp": 0.012178597839657216
  },
  "Ru": {
   "sine_pp": 0.011739197879032277,
   "range": 0.030295596827671134,
   "noise": 0.013925296202769237,
   "shuffled_sine_pp": 0.012555944937750002
  }
 }
}

File: analysis/2026-11-06_stationary_cv/robust_rods.json
{
 "oh": {
  "4.1 nm": {
   "OCV": 0.119,
   "-0.238 V": 0.046,
   "-0.1 V": 0.032,
   "0.15 V": 0.044,
   "0.35 V": 0.033,
   "0.7 V": 0.037
  },
  "7 nm": {
   "OCV": 0.021,
   "-0.1 V": 0.034,
   "0.15 V": 0.028,
   "0.35 V": 0.056,
   "0.7 V": 0.064
  }
 },
 "baseline": [
  0.016,
  0.031
 ],
 "note": "rms of ln(rod/0 V rod) from rodchi.py; baseline = even rods (0.016-0.031) and 7 nm OCV"
}

File: analysis/2026-11-06_stationary_cv/rod153.json
{
 "rod": [
  {
   "scan": 153,
   "L_nom": 0.35,
   "mean": 619.6255559908392,
   "plateau": 2133.644937193628,
   "err": 50.12785983004951
  },
  {
   "scan": 154,
   "L_nom": 0.4,
   "mean": 192.1878700578595,
   "plateau": 2341.6211213235297,
   "err": 50.043056683396976
  },
  {
   "scan": 155,
   "L_nom": 0.45,
   "mean": 169.76223782545836,
   "plateau": 2093.5785902149323,
   "err": 49.90668100208001
  },
  {
   "scan": 156,
   "L_nom": 0.5,
   "mean": 943.9879918032788,
   "plateau": 4286.483961397059,
   "err": 50.052094744761874
  },
  {
   "scan": 157,
   "L_nom": 0.55,
   "mean": 1665.1393087029894,
   "plateau": 7140.852987839368,
   "err": 49.88826314197052
  },
  {
   "scan": 158,
   "L_nom": 0.6,
   "mean": 1577.3533272058821,
   "plateau": 6224.526672794119,
   "err": 49.89492481550134
  },
  {
   "scan": 159,
   "L_nom": 0.65,
   "mean": 1338.416490778689,
   "plateau": 5035.532264968489,
   "err": 49.790839149741394
  },
  {
   "scan": 160,
   "L_nom": 0.7,
   "mean": 2096.734071540502,
   "plateau": 7583.109118960084,
   "err": 50.101520981498155
  },
  {
   "scan": 161,
   "L_nom": 0.75,
   "mean": 3625.2684688404047,
   "plateau": 11667.814832107844,
   "err": 50.08155169329115
  },
  {
   "scan": 162,
   "L_nom": 0.8,
   "mean": 3452.902587692864,
   "plateau": 11260.456899126839,
   "err": 50.15846105346885
  },
  {
   "scan": 163,
   "L_nom": 0.85,
   "mean": 1773.6531445877533,
   "plateau": 6946.310394071692,
   "err": 49.9202492418664
  },
  {
   "scan": 164,
   "L_nom": 0.9,
   "mean": 1203.959464199614,
   "plateau": 5792.394886029413,
   "err": 49.45667475837687
  },
  {
   "scan": 165,
   "L_nom": 0.95,
   "mean": 3261.699088416104,
   "plateau": 10841.211104090075,
   "err": 50.309290643721496
  },
  {
   "scan": 166,
   "L_nom": 1.0,
   "mean": 5606.6616043876575,
   "plateau": 15838.119500612745,
   "err": 52.37511003506499
  },
  {
   "scan": 167,
   "L_nom": 1.05,
   "mean": 7676.356717695275,
   "plateau": 31226.662242647064,
   "err": 52.36483087943645
  },
  {
   "scan": 168,
   "L_nom": 1.1,
   "mean": 1841.458224144166,
   "plateau": 8421.501996527779,
   "err": 50.91666317998761
  },
  {
   "scan": 169,
   "L_nom": 1.15,
   "mean": 1446.3551193346193,
   "plateau": 6718.112555147059,
   "err": 50.725941376968876
  },
  {
   "scan": 170,
   "L_nom": 1.2,
   "mean": 556.9739332208294,
   "plateau": 1866.5273602941174,
   "err": 22.230126864311554
  },
  {
   "scan": 171,
   "L_nom": 1.25,
   "mean": 4377.3280370057855,
   "plateau": 12387.678235294117,
   "err": 51.64342770692457
  },
  {
   "scan": 172,
   "L_nom": 1.3,
   "mean": 4426.868307015429,
   "plateau": 9446.783209391711,
   "err": 52.23998741370326
  },
  {
   "scan": 173,
   "L_nom": 1.35,
   "mean": 644.5553959739634,
   "plateau": 2877.9099883021395,
   "err": 50.49239913903518
  },
  {
   "scan": 174,
   "L_nom": 1.4,
   "mean": 1549.4595232642243,
   "plateau": 4289.130096925134,
   "err": 50.03880604688414
  },
  {
   "scan": 175,
   "L_nom": 1.45,
   "mean": 2742.3326012536163,
   "plateau": 6715.356182065218,
   "err": 49.96935639656212
  },
  {
   "scan": 176,
   "L_nom": 1.5,
   "mean": 2031.5586318707813,
   "plateau": 4489.277754411764,
   "err": 49.632853943501935
  },
  {
   "scan": 177,
   "L_nom": 1.55,
   "mean": 725.3744669117649,
   "plateau": 1487.9050629242083,
   "err": 49.29222876899614
  },
  {
   "scan": 178,
   "L_nom": 1.6,
   "mean": 1224.192773023144,
   "plateau": 2734.1570614495804,
   "err": 48.65750580867903
  },
  {
   "scan": 179,
   "L_nom": 1.65,
   "mean": 1785.8183709016396,
   "plateau": 3462.8035103485836,
   "err": 48.05631072696533
  },
  {
   "scan": 180,
   "L_nom": 1.7,
   "mean": 1252.0060297131151,
   "plateau": 2130.3090181288035,
   "err": 47.28735065593664
  },
  {
   "scan": 181,
   "L_nom": 1.75,
   "mean": 385.8376817140793,
   "plateau": 665.5625558540725,
   "err": 46.76939999917094
  },
  {
   "scan": 182,
   "L_nom": 1.8,
   "mean": 808.3310833534235,
   "plateau": 1369.6246114350915,
   "err": 47.80416412416445
  },
  {
   "scan": 183,
   "L_nom": 1.85,
   "mean": 1210.7179637777247,
   "plateau": 1926.31291417739,
   "err": 48.93406419012077
  },
  {
   "scan": 184,
   "L_nom": 1.9,
   "mean": 430.62600259161064,
   "plateau": 663.748017533937,
   "err": 48.15330714093803
  },
  {
   "scan": 185,
   "L_nom": 1.95,
   "mean": 248.42884462391532,
   "plateau": 448.1076286764709,
   "err": 48.612227361240734
  },
  {
   "scan": 186,
   "L_nom": 2.0,
   "mean": 550.4747317984574,
   "plateau": 857.8392363871226,
   "err": 47.98276961995881
  },
  {
   "scan": 187,
   "L_nom": 2.05,
   "mean": 460.40816357280636,
   "plateau": 719.6832199754904,
   "err": 46.96401299818094
  },
  {
   "scan": 188,
   "L_nom": 2.1,
   "mean": -160.11209679363532,
   "plateau": 145.4890134803924,
   "err": 46.06475296688961
  },
  {
   "scan": 189,
   "L_nom": 2.15,
   "mean": -262.4242273384762,
   "plateau": -45.88492647058774,
   "err": 45.2689652514039
  },
  {
   "scan": 190,
   "L_nom": 2.2,
   "mean": 1028.4734673336552,
   "plateau": 1245.62268494898,
   "err": 44.93766246616085
  },
  {
   "scan": 191,
   "L_nom": 2.25,
   "mean": 1500.8143189488908,
   "plateau": 1695.7432670126875,
   "err": 43.90887107425546
  },
  {
   "scan": 192,
   "L_nom": 2.3,
   "mean": 999.3168520973965,
   "plateau": 1112.6423781318088,
   "err": 43.02644851772736
  },
  {
   "scan": 193,
   "L_nom": 2.35,
   "mean": 1230.6488828953718,
   "plateau": 1319.7419637902333,
   "err": 42.36825755271523
  },
  {
   "scan": 194,
   "L_nom": 2.4,
   "mean": 1034.569680267599,
   "plateau": 1076.0191006016046,
   "err": 41.59208405265099
  },
  {
   "scan": 195,
   "L_nom": 2.45,
   "mean": 2448.85574764947,
   "plateau": 2535.45560500516,
   "err": 41.41107645789355
  },
  {
   "scan": 196,
   "L_nom": 2.5,
   "mean": 5194.234175506267,
   "plateau": 5225.047641237745,
   "err": 41.5905746971968
  },
  {
   "scan": 197,
   "L_nom": 2.55,
   "mean": 5148.410724445517,
   "plateau": 5168.48974509804,
   "err": 41.32587335151575
  },
  {
   "scan": 198,
   "L_nom": 2.6,
   "mean": 5435.193467936356,
   "plateau": 5467.4134849877455,
   "err": 41.105588843814424
  },
  {
   "scan": 199,
   "L_nom": 2.65,
   "mean": 11231.422013621024,
   "plateau": 11276.00734987745,
   "err": 41.91127390400965
  },
  {
   "scan": 200,
   "L_nom": 2.7,
   "mean": 17057.46744816779,
   "plateau": 17057.46744816779,
   "err": 42.55771914536086
  },
  {
   "scan": 201,
   "L_nom": 2.75,
   "mean": 22560.591733968176,
   "plateau": 22607.93933057598,
   "err": 43.942959191933575
  },
  {
   "scan": 202,
   "L_nom": 2.8,
   "mean": 43359.268177434904,
   "plateau": 43428.5696338848,
   "err": 47.110059939583536
  },
  {
   "scan": 203,
   "L_nom": 2.85,
   "mean": 79869.4843599325,
   "plateau": 79869.4843599325,
   "err": 52.96746404936474
  },
  {
   "scan": 204,
   "L_nom": 2.9,
   "mean": 95565.6026142117,
   "plateau": 95565.6026142117,
   "err": 55.308438403331884
  },
  {
   "scan": 205,
   "L_nom": 2.95,
   "mean": 189303.88575668997,
   "plateau": 189881.19378523284,
   "err": 68.11637769061224
  },
  {
   "scan": 206,
   "L_nom": 3.0,
   "mean": 407786.67272480717,
   "plateau": 972342.5152048318,
   "err": 85.55645747358871
  },
  {
   "scan": 207,
   "L_nom": 3.05,
   "mean": 3108434.056133965,
   "plateau": 5259628.479427183,
   "err": 225.8503054894854
  },
  {
   "scan": 208,
   "L_nom": 3.1,
   "mean": 59000.42416058944,
   "plateau": 59626.61055801345,
   "err": 32.06230735157405
  },
  {
   "scan": 209,
   "L_nom": 3.15,
   "mean": 236148.57924150192,
   "plateau": 236676.7851439951,
   "err": 72.04177888126851
  },
  {
   "scan": 210,
   "L_nom": 3.2,
   "mean": 180755.7832645251,
   "plateau": 180755.7832645251,
   "err": 63.48633528766216
  },
  {
   "scan": 211,
   "L_nom": 3.25,
   "mean": 90880.12083684908,
   "plateau": 91090.08611519607,
   "err": 49.52661934165364
  },
  {
   "scan": 212,
   "L_nom": 3.3,
   "mean": 22015.84955852218,
   "plateau": 22105.162810968133,
   "err": 35.17018439619716
  },
  {
   "scan": 213,
   "L_nom": 3.35,
   "mean": 3988.3492481316302,
   "plateau": 4024.121080508475,
   "err": 29.44006397807341
  },
  {
   "scan": 214,
   "L_nom": 3.4,
   "mean": 5280.4341969021225,
   "plateau": 5280.4341969021225,
   "err": 28.72133299449471
  },
  {
   "scan": 215,
   "L_nom": 3.45,
   "mean": 3184.4255858244937,
   "plateau": 3189.67098314951,
   "err": 27.365272884762383
  },
  {
   "scan": 216,
   "L_nom": 3.5,
   "mean": 1181.1226217454193,
   "plateau": 1186.6957582720586,
   "err": 26.14896171006885
  },
  {
   "scan": 217,
   "L_nom": 3.55,
   "mean": 1501.289140851013,
   "plateau": 1501.289140851013,
   "err": 25.733114681959567
  },
  {
   "scan": 218,
   "L_nom": 3.6,
   "mean": 1074.446411222276,
   "plateau": 1079.2841041666666,
   "err": 25.24934835916529
  },
  {
   "scan": 219,
   "L_nom": 3.65,
   "mean": 234.11638379942156,
   "plateau": 256.292934666054,
   "err": 24.69363793716692
  },
  {
   "scan": 220,
   "L_nom": 3.7,
   "mean": 401.27154682979756,
   "plateau": 401.27154682979756,
   "err": 24.969414367285488
  },
  {
   "scan": 221,
   "L_nom": 3.75,
   "mean": 764.9317285438767,
   "plateau": 764.2575554586243,
   "err": 25.86308643688769
  }
 ],
 "fit_points": [
  195,
  196,
  197,
  198,
  199,
  200,
  201,
  202,
  203,
  204,
  209,
  210,
  211,
  212,
  213,
  214,
  215,
  216,
  217,
  218,
  219,
  220,
  221
 ],
 "free": [
  "thickness_mean_tl",
  "thickness_spread_tl",
  "eps_perp",
  "roughness_tl",
  "dL",
  "slope"
 ],
 "fits": {
  "C' Rao": {
   "x": [
    5.000000000000001,
    1.5784339871137656,
    0.5180145845309888,
    1.1615043059037307,
    -0.007913797237865628,
    -0.0989454689108585
   ],
   "err": [
    1.1152108502625737,
    0.5815903042914794,
    1.4801948211288112,
    0.28596832668031796,
    0.060308427803936075,
    0.1848796483460564
   ],
   "chi2": 60.1810134606128
  },
  "B dz_Obr = 0": {
   "x": [
    5.000000000000001,
    1.5746882460431781,
    0.5205551049719686,
    1.157055484377838,
    -0.008156747474677782,
    -0.09875504070018765
   ],
   "err": [
    1.1136603641853722,
    0.577778356385935,
    1.4772565092238075,
    0.28573442250525627,
    0.06013298566875784,
    0.18496096933767758
   ],
   "chi2": 60.18028586583073
  },
  "A dz_Obr fitted": {
   "x": [
    12.700525234128948,
    1.304554764146253,
    1.7552435541152234,
    1.263900731594093,
    -0.047728839178118265,
    -0.2004448521677081
   ],
   "err": [
    0.4804973796588667,
    0.31201672459481883,
    0.5316568914653118,
    0.20274093419379074,
    0.018724693331942873,
    0.12468172788859547
   ],
   "chi2": 59.686907691113895
  }
 },
 "predictions": {
  "(0 -1 2.75)": {
   "C' Rao": {
    "3.3 nm fitted, offset": {
     "0.15": -0.09378165278985007,
     "0.35": -0.1378456279360153,
     "0.7": -0.03577914387366421
    },
    "3.3 nm fitted, no offset": {
     "0.15": -0.09192719316549391,
     "0.35": -0.13515460346214248,
     "0.7": -0.032080178045141294
    },
    "7 nm structure": {
     "0.15": -0.10534070744944823,
     "0.35": -0.15438911429236735,
     "0.7": -0.09782572478576002
    }
   },
   "B dz_Obr = 0": {
    "3.3 nm fitted, offset": {
     "0.15": -0.0641529457850124,
     "0.35": -0.12433704694474368,
     "0.7": -0.08465529557439788
    },
    "3.3 nm fitted, no offset": {
     "0.15": -0.06267541904824558,
     "0.35": -0.12152129329247263,
     "0.7": -0.0827162154412121
    },
    "7 nm structure": {
     "0.15": -0.07493905008184576,
     "0.35": -0.14453357420771307,
     "0.7": -0.09873106100779871
    }
   },
   "A dz_Obr fitted": {
    "3.3 nm fitted, offset": {
     "0.15": -0.06779282633592632,
     "0.35": -0.09582713201696735,
     "0.7": -0.05103148954718095
    },
    "3.3 nm fitted, no offset": {
     "0.15": -0.05327745644432802,
     "0.35": -0.07663010124060288,
     "0.7": -0.03969299365511003
    },
    "7 nm structure": {
     "0.15": -0.07272118468824296,
     "0.35": -0.10304847599398548,
     "0.7": -0.05466037831302584
    }
   }
  },
  "(0 -1 3.16)": {
   "C' Rao": {
    "3.3 nm fitted, offset": {
     "0.15": 0.051844981246417454,
     "0.35": 0.07856967435935802,
     "0.7": 0.08963613193820752
    },
    "3.3 nm fitted, no offset": {
     "0.15": 0.05307533977300749,
     "0.35": 0.08052593103363503,
     "0.7": 0.09026577575199424
    },
    "7 nm structure": {
     "0.15": 0.09555813506994326,
     "0.35": 0.14562765761203122,
     "0.7": 0.19151768953122783
    }
   },
   "B dz_Obr = 0": {
    "3.3 nm fitted, offset": {
     "0.15": 0.03931729464663514,
     "0.35": 0.07977619891584586,
     "0.7": 0.052676750556085894
    },
    "3.3 nm fitted, no offset": {
     "0.15": 0.04058963865470511,
     "0.35": 0.08248523709098166,
     "0.7": 0.054409731491067426
    },
    "7 nm structure": {
     "0.15": 0.07051735000332737,
     "0.35": 0.14413996803132334,
     "0.7": 0.09471319289880609
    }
   },
   "A dz_Obr fitted": {
    "3.3 nm fitted, offset": {
     "0.15": 0.05956464821847551,
     "0.35": 0.08656129769672916,
     "0.7": 0.04408922243203173
    },
    "3.3 nm fitted, no offset": {
     "0.15": 0.08008115045097997,
     "0.35": 0.11381009569991729,
     "0.7": 0.0600717198867704
    },
    "7 nm structure": {
     "0.15": 0.07212686915499789,
     "0.35": 0.10222156540670513,
     "0.7": 0.054193309358294695
    }
   }
  },
  "(0 -1 3.25)": {
   "C' Rao": {
    "3.3 nm fitted, offset": {
     "0.15": 0.05313479353689132,
     "0.35": 0.0832396342035171,
     "0.7": 0.07842547357492036
    },
    "3.3 nm fitted, no offset": {
     "0.15": 0.0519135318635604,
     "0.35": 0.08190969734466824,
     "0.7": 0.07660752496474643
    },
    "7 nm structure": {
     "0.15": 0.1328646688992492,
     "0.35": 0.20602264727145814,
     "0.7": 0.292669670174341
    }
   },
   "B dz_Obr = 0": {
    "3.3 nm fitted, offset": {
     "0.15": 0.04888843548566202,
     "0.35": 0.10294338913713341,
     "0.7": 0.06633269579550682
    },
    "3.3 nm fitted, no offset": {
     "0.15": 0.04953506060244717,
     "0.35": 0.10501208258921735,
     "0.7": 0.06736718333311309
    },
    "7 nm structure": {
     "0.15": 0.10281106302100951,
     "0.35": 0.21437473610696234,
     "0.7": 0.13902644182022117
    }
   },
   "A dz_Obr fitted": {
    "3.3 nm fitted, offset": {
     "0.15": 0.07735276226128063,
     "0.35": 0.11127767346471118,
     "0.7": 0.057604609867758505
    },
    "3.3 nm fitted, no offset": {
     "0.15": 0.10207163288808929,
     "0.35": 0.1511460624203742,
     "0.7": 0.0746690387658866
    },
    "7 nm structure": {
     "0.15": 0.12018853436255306,
     "0.35": 0.17206207795046202,
     "0.7": 0.08976183893360923
    }
   }
  },
  "(0 -1 1.25)": {
   "C' Rao": {
    "3.3 nm fitted, offset": {
     "0.15": -0.3649375034701199,
     "0.35": -0.511121928769954,
     "0.7": 1.9489190412212372
    },
    "3.3 nm fitted, no offset": {
     "0.15": -0.3664593520521847,
     "0.35": -0.5128159244447318,
     "0.7": 1.9538811281885193
    },
    "7 nm structure": {
     "0.15": -0.3468633085792703,
     "0.35": -0.4903437198120264,
     "0.7": 1.4100164686822403
    }
   },
   "B dz_Obr = 0": {
    "3.3 nm fitted, offset": {
     "0.15": -0.1466483011187769,
     "0.35": -0.278618005415719,
     "0.7": -0.19226915775351838
    },
    "3.3 nm fitted, no offset": {
     "0.15": -0.1473452751670361,
     "0.35": -0.2798077816297786,
     "0.7": -0.1931530849550912
    },
    "7 nm structure": {
     "0.15": -0.1565165282253187,
     "0.35": -0.2984257841245097,
     "0.7": -0.20544264378350663
    }
   },
   "A dz_Obr fitted": {
    "3.3 nm fitted, offset": {
     "0.15": 0.05923715124993367,
     "0.35": 0.08392050831882214,
     "0.7": 0.04456388662394328
    },
    "3.3 nm fitted, no offset": {
     "0.15": 0.06997757112378733,
     "0.35": 0.09932919111048277,
     "0.7": 0.052583264140339425
    },
    "7 nm structure": {
     "0.15": 0.0522395657217396,
     "0.35": 0.07382883024611409,
     "0.7": 0.03935443122571125
    }
   }
  }
 },
 "measured": {
  "(0 -1 2.75)": {
   "0.15": -0.054235423164527834,
   "0.35": -0.11027138816532614,
   "0.7": -0.13435435641011567
  },
  "(0 -1 3.16)": {
   "0.15": 0.0297993277063196,
   "0.35": 0.07998331302292902,
   "0.7": 0.11113092283645436
  },
  "(0 -1 3.25)": {
   "0.15": -0.05412004906729247,
   "0.35": -0.0896076267858644,
   "0.7": -0.12639891311271828
  },
  "(0 -1 1.25)": {
   "0.15": -0.022937557587105983,
   "0.35": -0.010837671379263253,
   "0.7": -0.014058906965068809
  }
 }
}
