Repository: collnsmith/ruo2-ctr-sim

# RuO2 / TiO2(110) CTR simulator

Desktop GUI and notebook for the kinematic crystal truncation rod model of RuO2(110) films on
TiO2(110), with OH / H2O / O on the RuO2 CUS sites.

There is one copy of the physics (`ctrfit/core`, also importable as `ctr_engine`) and one copy of
the plots (`ctrfit/project/plots.py`, also `ctr_plots`).
The GUI (`ctr_gui.py`) and the notebook (`ctr_notebook.py`) both use them, so a change made there
shows up in both. This replaces the old standalone `ruo2_tio2_ctr_sim.py`.

## Run

```
pip install -r requirements.txt
pip install -e .        # optional: installs the ctrfit package
python ctr_launcher.py  # a card for every app; or start one directly, e.g. python ctr_gui.py
```

The launcher (dark theme) finds the apps by a tag line near the top of each file:

```

## Files (all relative to this folder, so the folder can be moved or copied)

- `settings.ini`: last settings, window layout, and run options. Written after each run and on exit.
  Delete it to start from defaults.
- `presets/*.ini`: saved configurations. Use Save as / Load / Delete in the sidebar.
  Presets are plain text and can be shared or edited.
- `ctrfit/`: the package. `ctrfit/core` physics (form factors, lattice, structures, electrolyte, the
  reference `CTRModel`, the settings list), `ctrfit/project/plots.py` plotting. See "Fitting" below.
- `ctr_engine.py`, `ctr_params.py`, `ctr_plots.py`: compatibility names for `ctrfit.core.ctrmodel`,

# Stationary CVs (3.3, 4.1, 7 nm films), 2026-11-06

Data: `data/ROIs_s<scan>_sums.txt` (ROI sums per image) and `data/Stationary_Scans.txt` (HKL, Start / Stop point,
film, which ROI is Ru and which is Ti). Program: 30 s CA at 0.0 V from Start, then CV 0 to 0.7 V vs Ag/AgCl at
5 mV/s (280 s per cycle). Scan 222 changes to 25 mV/s at about point 257, after its Stop (250), so none of that is used.
No SPEC file: no monitor or filter normalisation, and the time comes from the point number.

## Steps

1. `extract.py`, `extract2.py`: period in points from the data (`ctrfit.echem.analysis.dominant_period`), snapped to whole
   or half cycles after the CA. The timing shift (within 0.15 period) is the one that correlates best with E, which fixes the sign.
   Flat scans: nominally 0.3 points/s. Output `cv_timing.json`.
2. `extract3.py`: Ru, Ti and Ru+Ti, each relative to the CA at 0 V, averaged over the cycles in 14 E bins per sweep.
   For the flat scans, the largest linear response any timing allows (period 65 to 125 points). Output `cv3.json`.
3. `parts.py`: model film(+surface) and substrate intensities at each point, from the OH-fit project
   (`../2026-11-05_oh_fits/oh_rods_fit.ctrproj.json`). The 3.3 nm film uses the 4.1 nm structure at 10.2 TL (approximate).
   Change for x_OH 0 -> 1, coherent and film-spot-only. Output `parts.json`.
4. `cvfit2.py` / `cvfit3.py`: per film, x_OH(E) as a tanh step, optionally with dz_Obr on the same step, plus an offset per scan,
   fitted to the curves. Scan 147 is left out because its timing is not consistent. Outputs `cvfit_*.json`:
   - `sum`: Ru+Ti against the coherent model.
   - `rucoh`: Ru against the coherent model.
   - `ru`: Ru against film+surface alone.
5. `ohfit_c2.py`: the OH fit's variant C with Rao's dz_Obr mapped from RHE to Ag/AgCl (+0.26 V in 0.1 M H2SO4):
   - -0.24 to 0.15 V: 0.35 Å
   - 0.35 V: 0.2 Å
   - 0.7 V: 0 Å
   - OCV: 0.2 Å (measured OCV 0.35 to 0.4 V Ag/AgCl = 0.61 to 0.66 V RHE, the same bin as 0.35 V)

   Output `ohfit_c2_summary.json`.

## Results

| Scan | Film | HKL | Ru | Ti | Ru+Ti | coherent model, x_OH 0->1 |
|---|---|---|---|---|---|---|
| 496, 497 | 4.1 | 0 -1 2.75 | -0.4, +0.3 | +0.4, +0.2 | -0.1, +0.3 (any timing <= 1.3) | -41 |
| 503 | 4.1 | 0 -1 2.84 | -0.9 | -0.6 | -0.8 (<= 1.3) | -34 |
| 498 | 4.1 | 0 -1 3.16 | -0.3 | -0.2 | -0.3 (<= 1.9) | +42 |
| 501 | 4.1 | 0 -1 3.25 | +1.3 | +1.7 | +1.5 (<= 2.8) | +57 |
| 120 | 3.3 | 0 -1 2.75 | -34.3 | +0.3 | -13.1 | -41 |
| 222 | 3.3 | 0 -1 3.16 | +15.5 | +1.2 | +12.7 | +42 |
| 125 | 3.3 | 0 -1 3.25 | -26.9 | -0.7 | -11.4 | +56 (wrong sign, see notes) |
| 311, 344 | 7 | 0 1 2.75 | -34.9, -44.0 | -3.1, -0.9 | -24.6, -38.0 | -40 |
| 314 | 7 | 0 1 3.16 | +32.7 | +1.8 | +18.8 | +58 |
| 316 | 7 | 0 1 3.25 | +18.9 | -0.2 | +11.5 (noisy, timing assumed) | +86 |
| 356 | 7 | 2 0 1.75 | +0.7 | +0.2 | +0.2 | 0 (control) |

Changes are linear 0 -> 0.7 V, in %.

The response is reversible, the anodic and cathodic sweeps nearly overlap, and most of it happens between 0 and 0.4 V.
The Ti ROI is flat in every scan except 344 (noisy, 21% free-sine amplitude, Ru/Ti 6.2: a different ROI layout).

Joint fits (7 nm, x_OH + dz_Obr):

| Fit | red chi2 | E0 (V Ag/AgCl) | w (V) | x_OH | dz_Obr (Å) |
|---|---|---|---|---|---|
| sum, coherent | 4.7 | 0.22 ± 0.04 | 0.13 | 0 -> 1 (each ± 0.5 to 0.9) | -0.06 -> 0.26 |
| Ru, coherent | 11.4 | 0.25 | | | |
| Ru, film only | 50 | | | | |

In the film-only fit, even a full x_OH swing is too small.

File: analysis/2026-11-06_stationary_cv/ctr2cv.log
film   HKL               E  CV meas  C' Rao (logb  B dz_Obr = 0  A dz_Obr fit
4.1 nm (0 -1 2.75)    0.15    -0.3%         +3.0%         +5.0%         +2.2%
4.1 nm (0 -1 2.75)    0.35    -0.4%         +9.1%         +7.6%         +6.1%
4.1 nm (0 -1 2.75)    0.70    -1.2%        +17.5%        +10.3%         +9.3%
4.1 nm (0 -1 2.84)    0.15    -0.8%         +2.3%         +4.4%         +1.7%
4.1 nm (0 -1 2.84)    0.35    -0.6%         +7.1%         +6.6%         +5.1%
4.1 nm (0 -1 2.84)    0.70    -1.1%         +7.1%         +8.9%         +7.8%
4.1 nm (0 -1 3.16)    0.15    +1.4%         -1.7%         -3.7%         -0.1%
4.1 nm (0 -1 3.16)    0.35    +0.8%         -5.1%         -5.5%         -2.3%
4.1 nm (0 -1 3.16)    0.70    +0.9%         -1.2%         -7.3%         -5.5%
4.1 nm (0 -1 3.25)    0.15    +0.3%         -2.4%         -5.1%         +0.1%
4.1 nm (0 -1 3.25)    0.35    +3.9%         -6.9%         -7.6%         -2.9%
4.1 nm (0 -1 3.25)    0.70    -0.7%         +2.2%        -10.0%         -7.2%
7 nm   (0 +1 2.75)    0.15    -9.4%        -10.5%         -7.5%         -7.3%
7 nm   (0 +1 2.75)    0.35   -24.5%        -15.4%        -14.5%        -10.3%
7 nm   (0 +1 2.75)    0.70   -26.8%         -9.8%         -9.9%         -5.5%
7 nm   (0 +1 3.16)    0.15    +6.5%         +9.6%         +7.1%         +7.2%
7 nm   (0 +1 3.16)    0.35   +13.8%        +14.6%        +14.4%        +10.2%
7 nm   (0 +1 3.16)    0.70   +18.4%        +19.2%         +9.5%         +5.4%
7 nm   (0 +1 3.25)    0.15    -2.1%        +13.3%        +10.3%        +12.0%
7 nm   (0 +1 3.25)    0.35    +2.9%        +20.6%        +21.4%        +17.2%
7 nm   (0 +1 3.25)    0.70    +5.9%        +29.3%        +13.9%         +9.0%

File: analysis/2026-11-06_stationary_cv/cvfit_ru.log
  7 nm, x_OH only     : red chi2  53.89  x0 0.00±3.52, x1 1.00±3.91, E0 0.25±0.05, w 0.15±0.08
  7 nm, x_OH + dz_Obr : red chi2  49.61  x0 0.00±37.73, x1 1.00±33.14, E0 0.25±0.10, w 0.09±0.05, d0 0.26±5.12, d1 0.45±3.54
3.3 nm, x_OH only     : red chi2 319.87  x0 0.00±2.35, x1 0.17±2.15, E0 0.38±5.64, w 0.01±20.05
3.3 nm, x_OH + dz_Obr : red chi2 157.88  x0 0.17±8.47, x1 1.00±3.82, E0 0.15±0.02, w 0.02±0.07, d0 -0.15±2.30, d1 0.45±1.46
4.1 nm, x_OH only     : red chi2   1.36  x0 0.98±2.76, x1 1.00±2.77, E0 0.15±0.76, w 0.01±0.35
4.1 nm, x_OH + dz_Obr : red chi2   1.33  x0 0.77±6.69, x1 0.76±7.07, E0 0.32±2.67, w 0.01±8.08, d0 0.29±0.86, d1 0.25±0.97
4.1 nm from x_OH 0.0: largest increase the flat CVs allow 0.10
4.1 nm from x_OH 0.5: largest increase the flat CVs allow 0.10
4.1 nm from x_OH 0.9: largest increase the flat CVs allow 0.10

File: analysis/2026-11-06_stationary_cv/cvfit_rucoh.log
  7 nm, x_OH only     : red chi2  22.29  x0 0.48±0.63, x1 1.00±0.66, E0 0.27±0.03, w 0.14±0.04
  7 nm, x_OH + dz_Obr : red chi2  11.43  x0 0.00±1.54, x1 1.00±0.91, E0 0.25±0.05, w 0.11±0.03, d0 0.01±0.29, d1 0.31±0.16
3.3 nm, x_OH only     : red chi2 300.95  x0 0.00±2.49, x1 0.15±2.36, E0 0.37±0.09, w 0.05±0.17
3.3 nm, x_OH + dz_Obr : red chi2  80.40  x0 0.12±6.62, x1 1.00±2.70, E0 0.19±0.02, w 0.02±0.04, d0 -0.15±1.15, d1 0.39±1.39
4.1 nm, x_OH only     : red chi2   1.37  x0 0.00±9.13, x1 0.01±9.10, E0 0.64±0.54, w 0.09±0.44
4.1 nm, x_OH + dz_Obr : red chi2   1.33  x0 0.05±1.50, x1 0.00±1.65, E0 0.49±0.04, w 0.02±0.05, d0 0.28±0.18, d1 0.20±0.23
4.1 nm from x_OH 0.0: largest increase the flat CVs allow 0.05
4.1 nm from x_OH 0.5: largest increase the flat CVs allow 0.03
4.1 nm from x_OH 0.9: largest increase the flat CVs allow 0.04

File: analysis/2026-11-06_stationary_cv/cvfit_sum.log
  7 nm, x_OH only     : red chi2   9.47  x0 0.67±0.55, x1 1.00±0.56, E0 0.25±0.02, w 0.15±0.04
  7 nm, x_OH + dz_Obr : red chi2   4.73  x0 0.00±0.86, x1 1.00±0.53, E0 0.22±0.04, w 0.13±0.02, d0 -0.06±0.15, d1 0.26±0.09
3.3 nm, x_OH only     : red chi2  26.02  x0 0.00±1.38, x1 0.07±1.35, E0 0.27±0.10, w 0.11±0.17
3.3 nm, x_OH + dz_Obr : red chi2  13.25  x0 0.00±0.49, x1 0.21±0.54, E0 0.26±0.03, w 0.09±0.04, d0 0.45±0.09, d1 0.32±0.10
4.1 nm, x_OH only     : red chi2   1.31  x0 0.00±11.43, x1 0.00±11.42, E0 0.52±7.09, w 0.01±14.89
4.1 nm, x_OH + dz_Obr : red chi2   1.27  x0 0.05±1.42, x1 0.00±1.55, E0 0.48±1.28, w 0.01±3.34, d0 0.27±0.17, d1 0.20±0.21
4.1 nm from x_OH 0.0: largest increase the flat CVs allow 0.00
4.1 nm from x_OH 0.5: largest increase the flat CVs allow 0.03
4.1 nm from x_OH 0.9: largest increase the flat CVs allow 0.03

File: analysis/2026-11-06_stationary_cv/ohfit_c2.log
[     0 s] dz_Obr C': {'-0.1 V': 0.35, '-0.238 V': 0.35, '0 V': 0.35, '0.7 V': 0.0, '0.15 V': 0.35, '0.35 V': 0.2, 'OCV': 0.2}
[     7 s] start 0.1: red chi2 14.73
[    11 s] start 0.5: red chi2 14.73
[    16 s] start 0.9: red chi2 14.73
[    17 s]    4.1 nm -0.1 V   x_OH best 0.90, allowed 0.60-1.00
[    19 s]    4.1 nm -0.238 V x_OH best 0.90, allowed 0.65-1.00
[    20 s]    4.1 nm 0 V      x_OH best 1.00, allowed 0.70-1.00
[    21 s]    4.1 nm 0.15 V   x_OH best 0.95, allowed 0.70-1.00
[    23 s]    4.1 nm 0.35 V   x_OH best 0.80, allowed 0.55-1.00
[    24 s]    4.1 nm 0.7 V    x_OH best 0.45, allowed 0.20-0.75
[    25 s]    4.1 nm OCV      x_OH best 0.20, allowed 0.00-0.35
[    26 s]    7 nm -0.1 V   x_OH best 0.40, allowed 0.15-0.70
[    27 s]    7 nm 0 V      x_OH best 0.60, allowed 0.30-0.95
[    28 s]    7 nm 0.15 V   x_OH best 0.80, allowed 0.45-1.00
[    30 s]    7 nm 0.35 V   x_OH best 0.80, allowed 0.50-1.00
[    31 s]    7 nm 0.7 V    x_OH best 0.35, allowed 0.10-0.60
[    32 s]    7 nm OCV      x_OH best 0.55, allowed 0.20-0.85
[    32 s] done: red chi2 14.73, z_H2O 2.62

File: analysis/2026-11-06_stationary_cv/ohfit_c3.log
[     0 s] dz_Obr C': {'-0.1 V': 0.35, '-0.238 V': 0.35, '0 V': 0.35, '0.7 V': 0.0, '0.15 V': 0.35, '0.35 V': 0.35, 'OCV': 0.2}
[     6 s] start 0.1: red chi2 14.77
[    10 s] start 0.5: red chi2 14.77
[    13 s] start 0.9: red chi2 14.77
[    14 s]    4.1 nm -0.1 V   x_OH best 0.90, allowed 0.60-1.00
[    16 s]    4.1 nm -0.238 V x_OH best 0.90, allowed 0.65-1.00
[    17 s]    4.1 nm 0 V      x_OH best 1.00, allowed 0.70-1.00
[    18 s]    4.1 nm 0.15 V   x_OH best 0.95, allowed 0.70-1.00
[    19 s]    4.1 nm 0.35 V   x_OH best 0.85, allowed 0.60-1.00
[    20 s]    4.1 nm 0.7 V    x_OH best 0.45, allowed 0.20-0.75
[    21 s]    4.1 nm OCV      x_OH best 0.20, allowed 0.00-0.35
[    22 s]    7 nm -0.1 V   x_OH best 0.40, allowed 0.15-0.70
[    24 s]    7 nm 0 V      x_OH best 0.60, allowed 0.30-0.95
[    25 s]    7 nm 0.15 V   x_OH best 0.80, allowed 0.45-1.00
[    26 s]    7 nm 0.35 V   x_OH best 0.90, allowed 0.60-1.00
[    27 s]    7 nm 0.7 V    x_OH best 0.35, allowed 0.10-0.60
[    28 s]    7 nm OCV      x_OH best 0.55, allowed 0.20-0.85
[    28 s] done: red chi2 14.77, z_H2O 2.62

File: analysis/2026-11-06_stationary_cv/polar_test.log
[    0 s] 4.1 nm: 16 rod files, 1354 points, 7 surface groups, polar_A at ds1
[   12 s]    no polar shift    : chi2   53531.5, red  40.58, polar_A +0.000 ± nan Å, thickness 11.0 TL, eps_perp 1.52
[   78 s]    interface, 1.5 TL : chi2   52051.2, red  39.49, polar_A -0.180 ± 0.047 Å, thickness 11.1 TL, eps_perp 1.29
[  117 s]    film-wide, 100 TL : chi2   53531.3, red  40.62, polar_A +0.002 ± 0.045 Å, thickness 11.0 TL, eps_perp 1.52
[  117 s] 7 nm: 10 rod files, 835 points, 6 surface groups, polar_A at ds17
[  124 s]    no polar shift    : chi2   39500.4, red  48.89, polar_A +0.000 ± nan Å, thickness 22.0 TL, eps_perp 0.65
[  147 s]    interface, 1.5 TL : chi2   39322.8, red  48.73, polar_A -0.026 ± 0.015 Å, thickness 22.0 TL, eps_perp 0.64
[  169 s]    film-wide, 100 TL : chi2   39430.9, red  48.86, polar_A +0.020 ± 0.032 Å, thickness 22.0 TL, eps_perp 0.64
